Repository: AlonRR/3d-printing-toolkit

# 3D printing toolkit — profiles, design rules, printer operations

Print-process engineering around a single **Prusa MK3S+**, treated as production equipment rather
than a hobby printer. What lives here:

| | |
|---|---|
| **Tuned slicer profiles** | 20 filament + 9 print + 1 printer preset, every number traced to a vendor datasheet or to a measurement on this machine |
| **Design rules** | FDM constraints calibrated to *this* machine's measured extrusion width, not its nozzle diameter |
| **Printer operations** | Scripts for the jobs the slicer does not do: resuming a print the printer abandoned, annealing parts on the bed, Live adjust Z calibration tags, retargeting a sliced file's temperatures, keeping the presets in step with the house rules |
| **Calibration models** | A PETG temperature tower and a gridfinity foot negative, in OpenSCAD, checked before they print |

Every figure here is either read out of this repo's own sliced output or measured on the machine.
Where a number is inherited or assumed rather than measured, it says so — that distinction is the
point of most of these documents.

---

## ⚠️ Read this first if you are about to write a profile

**PrusaSlicer does not resolve `inherits` in a hand-written user preset.** Missing keys take the
system *default*, not the parent's value — silently, while slicing still succeeds. A correct preset
has about 85 keys. Full explanation and the fix:
[`slicer/filament/inslogic/README.md`](slicer/filament/inslogic/README.md).

# Inslogic filament profiles — Prusa MK3S+

PrusaSlicer filament profiles for **Inslogic ASA**, **TPU 95A**, **PLA Pro** and **PETG Pro**,
built from Inslogic's own Technical Data Sheets (all rev. 12.02.2024). The figures are
transcribed in [`../../reference/inslogic-filament-data.md`](../../reference/inslogic-filament-data.md);
the PDFs themselves are Inslogic's and are not redistributed here.

Inslogic's [download center](https://www.inslogic3d.com/pages/download-center) publishes
**TDS/SDS data sheets only — no slicer profiles**, for any slicer. These were derived from
the data sheets by hand.

**Name the grade, not the material.** Inslogic sells eight different PLA products — PLA Pro,
Matte, Silk PLA+, Silk Dual/Tri/Four Colour, High-Speed Marble, Nebulux, LW-PLA and WoodFill
— and two PETGs, PETG Pro and the carbon-filled PETG-CF10. Each has its own data sheet.
These profiles cover the plain **Pro** grades only, which is why they are named
`Inslogic PLA Pro` and not `Inslogic PLA`: if the spool on the shelf turns out to be Matte or
Silk, the profile name is what surfaces the mismatch before the print does.

> **Print-validated: `Inslogic ASA - thin wall` (29 Jul) and `Inslogic TPU 95A - fast` (30 Jul).**
> The rest are installed and slice correctly, but their *temperatures* are still derived from
> the data sheet rather than validated against a printed part. Treat those as a well-reasoned
> starting point.

## ⚠️ Hand-written presets MUST be flattened — `inherits` does not fill the gaps

**The single most important thing in this folder.** It broke every profile here silently, and
the failure is invisible to normal checks.

PrusaSlicer records `inherits` for the UI ("modified from X") but does **not** consult the
parent to supply missing keys when loading a user preset. Any key absent from the file takes
the **system default**, not the parent's value. A PrusaSlicer-written preset has **85 keys**;
the sparse `inherits` + overrides files originally written here had 16–22, so ~68 keys per
profile were silently wrong.

What was actually lost, none of it visible in a temperature check:

- **`start_filament_gcode`** — the `M900 K` **Linear Advance** calibration. Reduced to a bare stub.
- `filament_ramming_parameters` — generic instead of ASA/FLEX-specific
- `filament_retract_length` / `_speed`, `extrusion_multiplier`, `cooling_slowdown_logic`

The trap is that slicing *succeeds* and the keys you personally wrote all read back correctly,
so a spot-check passes. The tell is the key count, or a key the parent sets that you didn't.

**Regenerate with `flatten_profiles.py`** (kept alongside these files). It resolves the real
chain out of `PrusaResearch.ini` with precedence: reference template < resolved parent chain <
your explicit overrides. Sparse originals are preserved as `*.ini.sparse-bak`.

Quick check that a preset is sound:

```powershell
Get-ChildItem "$env:APPDATA\PrusaSlicer\filament\*.ini" | ForEach-Object {
  "{0,-32} {1,3}" -f $_.BaseName, (Get-Content $_.FullName | Where-Object { $_ -match '^[a-z_0-9]+ = ' }).Count
}

## `Inslogic TPU 95A - fast` — the flow ceiling was the profile, not the filament

Prusa rates `Generic FLEX` / `Ultrafuse TPU-95A` at **1.2 mm³/s** on MK3-family printers, but
rates the genuine high-speed grades — **NinjaTek Cheetah TPU (95A)** and **Overture High Speed
TPU** — at **4.0 mm³/s**. This profile inherits Cheetah to borrow that ceiling *and* its 1.5 mm

File: slicer/filament/inslogic/Inslogic ASA - leaves.ini
# Inslogic ASA — thin stem with a FLAT PLATE base — Prusa MK3S+, 0.4 nozzle
#
# Sibling of `Inslogic ASA - vase`. Identical in every respect except one value:
# disable_fan_first_layers is 10 instead of 4.
#
# Use for a part that is mostly thin (short layer times, needs the 70 % fan) but
# starts with a wide flat plate on the bed that must NOT be fan-cooled.
# Built for `Stem_for_Rose_5cm.stl` — leaves print flat as a 106.9 mm plate over
# layers 1-9, then a solid ~5.75 mm stem runs to 198 mm.
#
# WHY THE ONE CHANGE MATTERS
# The leaves are meant to be BENT UP by hand after printing. That makes interlayer
# bonding inside the leaf plate a functional requirement, not a cosmetic one: an
# ASA plate whose upper layers were laid down under 70 % part cooling snaps when
# bent instead of deforming. At disable_fan_first_layers = 4 the fan reaches full
# speed at layer 5, so five of the nine leaf layers get chilled. 10 covers the whole
# plate, then 70 % starts for the stem where the vase print proved it is needed.
#
# This is NOT a bed-adhesion setting. Adhesion here is handled by Magigoo (Original
# — label covers PLA/ABS/PET-G/TPU; ASA is not named but behaves like ABS), which is
# why no brim is used despite a 106.9 mm flat span. Magigoo grips the bottom face to
# the sheet; it does nothing for how layer 6 fused to layer 5, which is the bond that
# does the work when a leaf is bent.

bed_temperature = 100
bridge_fan_speed = 70
chamber_minimal_temperature = 0
chamber_temperature = 0
compatible_printers = 
compatible_printers_condition = nozzle_diameter[0]!=0.8 and printer_notes!~/.*MINI.*/ and printer_notes!~/.*PG.*/ and ! (printer_notes=~/.*PRINTER_VENDOR_PRUSA3D.*/ and printer_notes=~/.*PRINTER_MODEL_MK(2.5|3).*/ and single_extruder_multi_material)
compatible_prints = 
compatible_prints_condition = 
cooling = 1
cooling_perimeter_transition_distance = 0
cooling_slowdown_logic = uniform_cooling
custom_parameters_filament = ""
disable_fan_first_layers = 10
enable_dynamic_fan_speeds = 0
end_filament_gcode = "; Filament-specific end gcode"
extrusion_multiplier = 1
fan_always_on = 1
fan_below_layer_time = 60
filament_abrasive = 0
filament_colour = #FFF2EC
filament_cooling_final_speed = 3.4
filament_cooling_initial_speed = 2.2
filament_cooling_moves = 4
filament_cost = 35.28
filament_density = 1.05
filament_deretract_speed = nil
filament_diameter = 1.75
filament_infill_max_crossing_speed = 0
filament_infill_max_speed = 0
filament_load_time = 0
filament_loading_speed = 28
filament_loading_speed_start = 3
filament_max_volumetric_speed = 11
filament_minimal_purge_on_wipe_tower = 15
filament_multitool_ramming = 0
filament_multitool_ramming_flow = 10
filament_multitool_ramming_volume = 10
filament_notes = "Inslogic ASA, THIN STEM + FLAT PLATE BASE variant — TDS rev. 12.02.2024.\n\nUSE FOR: a part that is mostly thin/short-layer (wants 70 % fan) but begins with a\nwide flat plate that must not be fan-cooled. Built for Stem_for_Rose_5cm.stl.\nDO NOT USE FOR: normal bulk ASA parts — 70 % fan splits layers. Use 'Inslogic ASA'.\n\nDIFFERENCE FROM 'Inslogic ASA - vase': disable_fan_first_layers 4 -> 10. Nothing\nelse. The stem behaviour is deliberately identical to the vase profile, which was\nprint-validated 29 Jul 2026.\n\nWHY: the leaves print flat over layers 1-9 and are BENT UP by hand afterwards, so\ninterlayer bonding in that plate is structural. At 4, the fan hits full speed at\nlayer 5 and chills five of the nine leaf layers; ASA bonded under high cooling snaps\nwhen bent rather than deforming. 10 covers the whole plate.\n\nMODEL FACTS worth keeping (measured from the STL, not assumed):\n- Leaves: Z 0 to ~1.75 mm, 106.9 mm span, 3090 mm2 flat plate.\n- Stem: SOLID, ~5.75 mm diameter, no interior void at any height, up to 197.92 mm\n  (MK3S+ Z limit is 210 mm).\n- Every cross-section shrinks going up, so NO SUPPORTS are needed. Thorns are small\n  outward bumps that bridge fine.\n- Measured layer times with this cooling: leaf region ~94 s, stem ~8.8 s. The stem\n  figure is the one that matters — the print that failed sat at 5.0 s.\n\n⛔ DO NOT slice this model with the print profile '0.2mm QUALITY @MK3 - ... lightning'.\nThat profile has spiral_vase = 1 baked in (the only one of the eight that does). The\nstem is SOLID, so vase mode would hollow it into a single 0.45 mm wall with no top —\na 198 mm flagpole that would not survive handling. Use the same profile name WITHOUT\n'lightning' (vase off, 2 perimeters, 15 % infill).\n\nUNTESTED - built 29 Jul 2026."
filament_purge_multiplier = 100%
filament_ramming_parameters = "120 100 5.70968 6.03226 7 8.25806 9 9.19355 9.3871 9.77419 10.129 10.3226 10.4516 10.5161| 0.05 5.69677 0.45 6.15484 0.95 8.76774 1.45 9.20323 1.95 9.95806 2.45 10.3871 2.95 10.5677 3.45 7.6 3.95 7.6 4.45 7.6 4.95 7.6"
filament_retract_before_travel = nil
filament_retract_before_wipe = nil
filament_retract_layer_change = nil
filament_retract_length = nil
filament_retract_length_toolchange = nil
filament_retract_lift = nil
filament_retract_lift_above = nil
filament_retract_lift_below = nil
filament_retract_restart_extra = nil
filament_retract_restart_extra_toolchange = nil
filament_retract_speed = nil
filament_seam_gap_distance = nil
filament_settings_id = 
filament_shrinkage_compensation_xy = 0%
filament_shrinkage_compensation_z = 0%
filament_soluble = 0
filament_spool_weight = 1000
filament_stamping_distance = 0
filament_stamping_loading_speed = 20
filament_toolchange_delay = 0
filament_travel_lift_before_obstacle = nil
filament_travel_max_lift = nil
filament_travel_ramping_lift = nil
filament_travel_slope = nil
filament_type = ASA
filament_unload_time = 0
filament_unloading_speed = 90
filament_unloading_speed_start = 100
filament_vendor = Inslogic
filament_wipe = nil
first_layer_bed_temperature = 100
first_layer_temperature = 260
full_fan_speed_layer = 0
idle_temperature = nil
inherits = Prusament ASA
max_fan_speed = 70
min_fan_speed = 70
min_print_speed = 5
overhang_fan_speed_0 = 0
overhang_fan_speed_1 = 0
overhang_fan_speed_2 = 0
overhang_fan_speed_3 = 0
slowdown_below_layer_time = 10
start_filament_gcode = "{if printer_notes!~/.*(MK3.5|MINIIS).*/}\nM900 K{if printer_notes=~/.*PRINTER_MODEL_MINI.*/ and nozzle_diameter[0]==0.6}0.12{elsif printer_notes=~/.*PRINTER_MODEL_MINI.*/ and nozzle_diameter[0]==0.8}0.06{elsif printer_notes=~/.*PRINTER_MODEL_MINI.*/}0.2{elsif nozzle_diameter[0]==0.8}0.01{elsif nozzle_diameter[0]==0.6}0.02{else}0.04{endif} ; Filament gcode LA 1.5\n{if printer_notes=~/.*PRINTER_MODEL_MINI.*/};{elsif printer_notes=~/.*PRINTER_HAS_BOWDEN.*/}M900 K200{elsif nozzle_diameter[0]==0.6}M900 K12{elsif nozzle_diameter[0]==0.8};{else}M900 K20{endif} ; Filament gcode LA 1.0\n{endif}\n\n{if printer_notes=~/.*MINIIS.*/}\nM572 S{if nozzle_diameter[0]==0.6}0.1{elsif nozzle_diameter[0]==0.8}0.07{elsif nozzle_diameter[0]==0.4}0.19{elsif nozzle_diameter[0]==0.25}0.55{else}0{endif}\n{endif}\n\n{if printer_notes=~/.*MK3.5.*/}\nM572 S{if nozzle_diameter[0]==0.4}0.02{elsif nozzle_diameter[0]==0.5}0.018{elsif nozzle_diameter[0]==0.6}0.012{elsif nozzle_diameter[0]==0.8}0.01{elsif nozzle_diameter[0]==0.25}0.09{elsif nozzle_diameter[0]==0.3}0.065{else}0{endif} ; Filament gcode\n{endif}"
temperature = 250

File: slicer/filament/inslogic/Inslogic ASA - thin wall, flat base.ini
# Inslogic ASA — thin stem with a FLAT PLATE base — Prusa MK3S+, 0.4 nozzle
#
# Sibling of `Inslogic ASA - thin wall`. Identical in every respect except one value:
# disable_fan_first_layers is 10 instead of 4.
#
# Use for a part that is mostly thin (short layer times, needs the 70 % fan) but
# starts with a wide flat plate on the bed that must NOT be fan-cooled.
# Built for `Stem_for_Rose_5cm.stl` — leaves print flat as a 106.9 mm plate over
# layers 1-9, then a solid ~5.75 mm stem runs to 198 mm.
#
# WHY THE ONE CHANGE MATTERS
# The leaves are meant to be BENT UP by hand after printing. That makes interlayer
# bonding inside the leaf plate a functional requirement, not a cosmetic one: an
# ASA plate whose upper layers were laid down under 70 % part cooling snaps when
# bent instead of deforming. At disable_fan_first_layers = 4 the fan reaches full
# speed at layer 5, so five of the nine leaf layers get chilled. 10 covers the whole
# plate, then 70 % starts for the stem where the vase print proved it is needed.
#
# This is NOT a bed-adhesion setting. Adhesion here is handled by Magigoo (Original
# — label covers PLA/ABS/PET-G/TPU; ASA is not named but behaves like ABS), which is
# why no brim is used despite a 106.9 mm flat span. Magigoo grips the bottom face to
# the sheet; it does nothing for how layer 6 fused to layer 5, which is the bond that
# does the work when a leaf is bent.

bed_temperature = 100
bridge_fan_speed = 70
chamber_minimal_temperature = 0
chamber_temperature = 0
compatible_printers = 
compatible_printers_condition = nozzle_diameter[0]!=0.8 and printer_notes!~/.*MINI.*/ and printer_notes!~/.*PG.*/ and ! (printer_notes=~/.*PRINTER_VENDOR_PRUSA3D.*/ and printer_notes=~/.*PRINTER_MODEL_MK(2.5|3).*/ and single_extruder_multi_material)
compatible_prints = 
compatible_prints_condition = 
cooling = 1
cooling_perimeter_transition_distance = 0
cooling_slowdown_logic = uniform_cooling
custom_parameters_filament = ""
disable_fan_first_layers = 10
enable_dynamic_fan_speeds = 0
end_filament_gcode = "; Filament-specific end gcode"
extrusion_multiplier = 1
fan_always_on = 1
fan_below_layer_time = 60
filament_abrasive = 0
filament_colour = #FFF2EC
filament_cooling_final_speed = 3.4
filament_cooling_initial_speed = 2.2
filament_cooling_moves = 4
filament_cost = 69
filament_density = 1.05
filament_deretract_speed = nil
filament_diameter = 1.75
filament_infill_max_crossing_speed = 0
filament_infill_max_speed = 0
filament_load_time = 0
filament_loading_speed = 28
filament_loading_speed_start = 3
filament_max_volumetric_speed = 11
filament_minimal_purge_on_wipe_tower = 15
filament_multitool_ramming = 0
filament_multitool_ramming_flow = 10
filament_multitool_ramming_volume = 10
filament_notes = "Inslogic ASA, THIN STEM + FLAT PLATE BASE variant — TDS rev. 12.02.2024.\n\nUSE FOR: a part that is mostly thin/short-layer (wants 70 % fan) but begins with a\nwide flat plate that must not be fan-cooled. Built for Stem_for_Rose_5cm.stl.\nDO NOT USE FOR: normal bulk ASA parts — 70 % fan splits layers. Use 'Inslogic ASA'.\n\nDIFFERENCE FROM 'Inslogic ASA - thin wall': disable_fan_first_layers 4 -> 10. Nothing\nelse. The stem behaviour is deliberately identical to the vase profile, which was\nprint-validated 29 Jul 2026.\n\nWHY: the leaves print flat over layers 1-9 and are BENT UP by hand afterwards, so\ninterlayer bonding in that plate is structural. At 4, the fan hits full speed at\nlayer 5 and chills five of the nine leaf layers; ASA bonded under high cooling snaps\nwhen bent rather than deforming. 10 covers the whole plate.\n\nMODEL FACTS worth keeping (measured from the STL, not assumed):\n- Leaves: Z 0 to ~1.75 mm, 106.9 mm span, 3090 mm2 flat plate.\n- Stem: SOLID, ~5.75 mm diameter, no interior void at any height, up to 197.92 mm\n  (MK3S+ Z limit is 210 mm).\n- Every cross-section shrinks going up, so NO SUPPORTS are needed. Thorns are small\n  outward bumps that bridge fine.\n- Measured layer times with this cooling: leaf region ~94 s, stem ~8.8 s. The stem\n  figure is the one that matters — the print that failed sat at 5.0 s.\n\n⛔ DO NOT slice this model with the print profile '0.2mm QUALITY @MK3 - ... lightning'.\nThat profile has spiral_vase = 1 baked in (the only one of the eight that does). The\nstem is SOLID, so vase mode would hollow it into a single 0.45 mm wall with no top —\na 198 mm flagpole that would not survive handling. Use the same profile name WITHOUT\n'lightning' (vase off, 2 perimeters, 15 % infill).\n\nUNTESTED - built 29 Jul 2026."
filament_purge_multiplier = 100%
filament_ramming_parameters = "120 100 5.70968 6.03226 7 8.25806 9 9.19355 9.3871 9.77419 10.129 10.3226 10.4516 10.5161| 0.05 5.69677 0.45 6.15484 0.95 8.76774 1.45 9.20323 1.95 9.95806 2.45 10.3871 2.95 10.5677 3.45 7.6 3.95 7.6 4.45 7.6 4.95 7.6"
filament_retract_before_travel = nil
filament_retract_before_wipe = nil
filament_retract_layer_change = nil
filament_retract_length = nil
filament_retract_length_toolchange = nil
filament_retract_lift = nil
filament_retract_lift_above = nil
filament_retract_lift_below = nil
filament_retract_restart_extra = nil
filament_retract_restart_extra_toolchange = nil
filament_retract_speed = nil
filament_seam_gap_distance = nil
filament_settings_id = 
filament_shrinkage_compensation_xy = 0%
filament_shrinkage_compensation_z = 0%
filament_soluble = 0
filament_spool_weight = 1000
filament_stamping_distance = 0
filament_stamping_loading_speed = 20
filament_toolchange_delay = 0
filament_travel_lift_before_obstacle = nil
filament_travel_max_lift = nil
filament_travel_ramping_lift = nil
filament_travel_slope = nil
filament_type = ASA
filament_unload_time = 0
filament_unloading_speed = 90
filament_unloading_speed_start = 100
filament_vendor = Inslogic
filament_wipe = nil
first_layer_bed_temperature = 100
first_layer_temperature = 260
full_fan_speed_layer = 0
idle_temperature = nil
inherits = Prusament ASA
max_fan_speed = 70
min_fan_speed = 70
min_print_speed = 5
overhang_fan_speed_0 = 0
overhang_fan_speed_1 = 0
overhang_fan_speed_2 = 0
overhang_fan_speed_3 = 0
slowdown_below_layer_time = 10
start_filament_gcode = "{if printer_notes!~/.*(MK3.5|MINIIS).*/}\nM900 K{if printer_notes=~/.*PRINTER_MODEL_MINI.*/ and nozzle_diameter[0]==0.6}0.12{elsif printer_notes=~/.*PRINTER_MODEL_MINI.*/ and nozzle_diameter[0]==0.8}0.06{elsif printer_notes=~/.*PRINTER_MODEL_MINI.*/}0.2{elsif nozzle_diameter[0]==0.8}0.01{elsif nozzle_diameter[0]==0.6}0.02{else}0.04{endif} ; Filament gcode LA 1.5\n{if printer_notes=~/.*PRINTER_MODEL_MINI.*/};{elsif printer_notes=~/.*PRINTER_HAS_BOWDEN.*/}M900 K200{elsif nozzle_diameter[0]==0.6}M900 K12{elsif nozzle_diameter[0]==0.8};{else}M900 K20{endif} ; Filament gcode LA 1.0\n{endif}\n\n{if printer_notes=~/.*MINIIS.*/}\nM572 S{if nozzle_diameter[0]==0.6}0.1{elsif nozzle_diameter[0]==0.8}0.07{elsif nozzle_diameter[0]==0.4}0.19{elsif nozzle_diameter[0]==0.25}0.55{else}0{endif}\n{endif}\n\n{if printer_notes=~/.*MK3.5.*/}\nM572 S{if nozzle_diameter[0]==0.4}0.02{elsif nozzle_diameter[0]==0.5}0.018{elsif nozzle_diameter[0]==0.6}0.012{elsif nozzle_diameter[0]==0.8}0.01{elsif nozzle_diameter[0]==0.25}0.09{elsif nozzle_diameter[0]==0.3}0.065{else}0{endif} ; Filament gcode\n{endif}"
temperature = 250

File: slicer/filament/inslogic/Inslogic ASA - thin wall.ini
# Inslogic ASA — vase / thin single wall — Prusa MK3S+, 0.4 nozzle
#
# Purpose-built for spiral-vase and thin single-wall parts, where the general
# `Inslogic ASA` profile fails. Do NOT use this for normal multi-perimeter
# parts — the fan is far too high for bulk ASA and will cause layer splitting.
#
# WHY THIS EXISTS
# The stem print (stem_vase_mode_asa.3mf: a 21.8 mm tube, 147 mm tall, single
# wall, 727 layers) came out non-uniform on the rear face. Measured from the
# sliced G-code: median layer time 5.01 s, and the fan never went above 20 %.
# ASA at 255 C laid onto a 5-second-old bead with almost no cooling does not
# solidify between passes. The rear face is worst because the MK3's part-cooling
# blower throws air at the nozzle from the front and the heater block shadows
# the rear — at 20 % there is no airflow to spare for it.
#
# The Inslogic TDS specifies 100 % fan. The general-purpose profile overrides
# that to 20 % to stop warping on bulk ASA, which is correct there. For a single
# wall with no cross-section to delaminate, the TDS was closer to right.

bed_temperature = 100
bridge_fan_speed = 70
chamber_minimal_temperature = 0
chamber_temperature = 0
compatible_printers = 
compatible_printers_condition = nozzle_diameter[0]!=0.8 and printer_notes!~/.*MINI.*/ and printer_notes!~/.*PG.*/ and ! (printer_notes=~/.*PRINTER_VENDOR_PRUSA3D.*/ and printer_notes=~/.*PRINTER_MODEL_MK(2.5|3).*/ and single_extruder_multi_material)
compatible_prints = 
compatible_prints_condition = 
cooling = 1
cooling_perimeter_transition_distance = 0
cooling_slowdown_logic = uniform_cooling
custom_parameters_filament = ""
disable_fan_first_layers = 4
enable_dynamic_fan_speeds = 0
end_filament_gcode = "; Filament-specific end gcode"
extrusion_multiplier = 1
fan_always_on = 1
fan_below_layer_time = 60
filament_abrasive = 0
filament_colour = #FFF2EC
filament_cooling_final_speed = 3.4
filament_cooling_initial_speed = 2.2
filament_cooling_moves = 4
filament_cost = 35.28
filament_density = 1.05
filament_deretract_speed = nil
filament_diameter = 1.75
filament_infill_max_crossing_speed = 0
filament_infill_max_speed = 0
filament_load_time = 0
filament_loading_speed = 28
filament_loading_speed_start = 3
filament_max_volumetric_speed = 11
filament_minimal_purge_on_wipe_tower = 15
filament_multitool_ramming = 0
filament_multitool_ramming_flow = 10
filament_multitool_ramming_volume = 10
filament_notes = "Inslogic ASA, VASE / THIN WALL variant — TDS rev. 12.02.2024.\n\nUSE FOR: spiral vase mode, single-wall parts, anything with a layer time\nunder ~10 s and little cross-section.\nDO NOT USE FOR: normal parts. 70 % fan on bulk ASA causes layer splitting\nand corner lift. Use the plain 'Inslogic ASA' profile for those.\n\nWHAT CHANGED vs 'Inslogic ASA', and why:\n\n1. FAN 20 % -> 70 %. The root cause. A single wall has no neighbouring\n   perimeter to conduct heat into, so active cooling is the only thing that\n   sets the extrudate before the next pass lands on it.\n\n2. slowdown_below_layer_time 5 s -> 10 s, and min_print_speed 10 -> 5 mm/s.\n   The 5 s target was being met exactly (the slicer had already dropped speed\n   from 25 to 13.7 mm/s), but 5 s is not enough for ASA. min_print_speed had\n   to come down too or the slicer cannot slow enough to reach the new target.\n   Cost: the stem goes from ~65 min to roughly 2.2 h.\n\n3. TEMPERATURE 255 -> 250 C. The TDS's 250-260 C figure is specified for\n   50-100 mm/s. This print runs near 7 mm/s, so less heat input is needed;\n   250 C is the bottom of the vendor band. First layer stays at 260 C because\n   bed adhesion was confirmed good and there is no reason to disturb it.\n\nUNCHANGED: bed 100 C and disable_fan_first_layers = 4. The base held the bed\nwith no lift, so the first-layer behaviour is deliberately left alone.\n\nIF IT IS STILL NON-UNIFORM: raise slowdown_below_layer_time to 15 s (~3.2 h)\nbefore touching the fan again. If the upper tube shows weak layer bonding or\nsplitting instead, the fan is too high — drop to 50 %.\n\nCONFIRMED 29 Jul 2026 - the stem reprinted with this profile came out markedly\nbetter than the 20 %-fan / 5 s-layer original.\n\nWHAT THAT RESULT PROVES, and what it does not:\nThree things changed at once (fan, layer time, temperature), so which one carried\nthe fix is not isolated. The DIRECTION is conclusive though: more cooling plus more\nsolidification time made it better. Had a draft through the enclosure's open side\nbeen OVER-cooling the rear face, tripling the fan would have made it worse. It did\nnot. So the cause was under-solidification - hot ASA landing on a bead that had not\nset - and the draft theory is ruled out as the primary cause.\n\nAlso settled: 70 % fan did NOT cause the ASA layer-bonding failure that was the risk\nof going this high. No need to fall back to 50 %."
filament_purge_multiplier = 100%
filament_ramming_parameters = "120 100 5.70968 6.03226 7 8.25806 9 9.19355 9.3871 9.77419 10.129 10.3226 10.4516 10.5161| 0.05 5.69677 0.45 6.15484 0.95 8.76774 1.45 9.20323 1.95 9.95806 2.45 10.3871 2.95 10.5677 3.45 7.6 3.95 7.6 4.45 7.6 4.95 7.6"
filament_retract_before_travel = nil
filament_retract_before_wipe = nil
filament_retract_layer_change = nil
filament_retract_length = nil
filament_retract_length_toolchange = nil
filament_retract_lift = nil
filament_retract_lift_above = nil
filament_retract_lift_below = nil
filament_retract_restart_extra = nil
filament_retract_restart_extra_toolchange = nil
filament_retract_speed = nil
filament_seam_gap_distance = nil
filament_settings_id = 
filament_shrinkage_compensation_xy = 0%
filament_shrinkage_compensation_z = 0%
filament_soluble = 0
filament_spool_weight = 1000
filament_stamping_distance = 0
filament_stamping_loading_speed = 20
filament_toolchange_delay = 0
filament_travel_lift_before_obstacle = nil
filament_travel_max_lift = nil
filament_travel_ramping_lift = nil
filament_travel_slope = nil
filament_type = ASA
filament_unload_time = 0
filament_unloading_speed = 90
filament_unloading_speed_start = 100
filament_vendor = Inslogic
filament_wipe = nil
first_layer_bed_temperature = 100
first_layer_temperature = 260
full_fan_speed_layer = 0
idle_temperature = nil
inherits = Prusament ASA
max_fan_speed = 70
min_fan_speed = 70
min_print_speed = 5
overhang_fan_speed_0 = 0
overhang_fan_speed_1 = 0
overhang_fan_speed_2 = 0
overhang_fan_speed_3 = 0
slowdown_below_layer_time = 10
start_filament_gcode = "{if printer_notes!~/.*(MK3.5|MINIIS).*/}\nM900 K{if printer_notes=~/.*PRINTER_MODEL_MINI.*/ and nozzle_diameter[0]==0.6}0.12{elsif printer_notes=~/.*PRINTER_MODEL_MINI.*/ and nozzle_diameter[0]==0.8}0.06{elsif printer_notes=~/.*PRINTER_MODEL_MINI.*/}0.2{elsif nozzle_diameter[0]==0.8}0.01{elsif nozzle_diameter[0]==0.6}0.02{else}0.04{endif} ; Filament gcode LA 1.5\n{if printer_notes=~/.*PRINTER_MODEL_MINI.*/};{elsif printer_notes=~/.*PRINTER_HAS_BOWDEN.*/}M900 K200{elsif nozzle_diameter[0]==0.6}M900 K12{elsif nozzle_diameter[0]==0.8};{else}M900 K20{endif} ; Filament gcode LA 1.0\n{endif}\n\n{if printer_notes=~/.*MINIIS.*/}\nM572 S{if nozzle_diameter[0]==0.6}0.1{elsif nozzle_diameter[0]==0.8}0.07{elsif nozzle_diameter[0]==0.4}0.19{elsif nozzle_diameter[0]==0.25}0.55{else}0{endif}\n{endif}\n\n{if printer_notes=~/.*MK3.5.*/}\nM572 S{if nozzle_diameter[0]==0.4}0.02{elsif nozzle_diameter[0]==0.5}0.018{elsif nozzle_diameter[0]==0.6}0.012{elsif nozzle_diameter[0]==0.8}0.01{elsif nozzle_diameter[0]==0.25}0.09{elsif nozzle_diameter[0]==0.3}0.065{else}0{endif} ; Filament gcode\n{endif}"
temperature = 250

File: slicer/filament/inslogic/Inslogic ASA @0.8 nozzle.ini
# Inslogic ASA — Prusa MK3S+, 0.8 nozzle
# Built from Inslogic ASA Technical Data Sheet (rev. 12.02.2024).
# NOTE: the TDS lists 0.2 / 0.4 / 0.6 mm nozzles only — 0.8 is outside vendor
# spec. It works fine in practice (a bigger nozzle is more forgiving, not less),
# but the temps below come from the TDS's high-flow band, not from a 0.8 entry.

bed_temperature = 110
bridge_fan_speed = 30
chamber_minimal_temperature = 0
chamber_temperature = 0
compatible_printers = 
compatible_printers_condition = nozzle_diameter[0]==0.8 and printer_notes!~/.*MINI.*/ and printer_notes!~/.*PG.*/ and ! single_extruder_multi_material
compatible_prints = 
compatible_prints_condition = 
cooling = 1
cooling_perimeter_transition_distance = 0
cooling_slowdown_logic = uniform_cooling
custom_parameters_filament = ""
disable_fan_first_layers = 4
enable_dynamic_fan_speeds = 0
end_filament_gcode = "; Filament-specific end gcode"
extrusion_multiplier = 1
fan_always_on = 1
fan_below_layer_time = 20
filament_abrasive = 0
filament_colour = #FFF2EC
filament_cooling_final_speed = 3.4
filament_cooling_initial_speed = 2.2
filament_cooling_moves = 4
filament_cost = 69
filament_density = 1.05
filament_deretract_speed = nil
filament_diameter = 1.75
filament_infill_max_crossing_speed = 0
filament_infill_max_speed = 0
filament_load_time = 0
filament_loading_speed = 28
filament_loading_speed_start = 3
filament_max_volumetric_speed = 15
filament_minimal_purge_on_wipe_tower = 15
filament_multitool_ramming = 0
filament_multitool_ramming_flow = 10
filament_multitool_ramming_volume = 10
filament_notes = "Inslogic ASA @0.8 nozzle — TDS rev. 12.02.2024.\n\nVENDOR SPEC:\nDiameter 1.75 +/- 0.02 mm, 1 kg spool. Density 1.05 g/cm3.\nDrying: 80 C for 4 h.\nNozzle sizes: 0.2 / 0.4 / 0.6 mm — 0.8 IS NOT LISTED by Inslogic.\nNozzle temp: 250-260 C at 50-100 mm/s; 260-280 C at 100-200 mm/s.\nBed: 80-100 C. Bed type: smooth PEI / high-temp plate.\nShrinkage at 23 C: 0.4-0.9 %. Tg 108 C, HDT(0.45 MPa) 98 C.\n\n265 C is used because a 0.8 nozzle pushes far more material per second than\na 0.4, so it sits in the TDS's high-flow band (260-280 C). This also matches\nthe Prusament ASA @0.8 parent exactly.\n\nDELIBERATE DEVIATION FROM TDS:\nThe TDS says 100 % cooling fan. Not applied — see the 0.4 profile's notes.\nFan stays at 20 %, off for the first 4 layers.\n\nBED IS 105 C FIRST LAYER / 110 C, DELIBERATELY OUTSIDE VENDOR SPEC.\nInslogic sanctions 80-100 C. These are Prusa's own tested ASA numbers, taken\non 30 Aug 2026 because a hotter bed keeps the lower layers soft longer, so\nthe part relieves stress instead of curling its corners up.\nTHE PRINT SHEET IS A PRUSA SATIN (powder-coated PEI, 17 Oct 2026), not smooth PEI.\nOn satin, Prusa says ASA sticks LESS than on smooth PEI, so the 110 C bed holds\nthe part rather than risking the sheet; the glue stick that goes down for every\nprint here helps it hold, with no brim or draft shield. (On BARE smooth PEI, ASA\nat 110 C can tear PEI off the sheet on removal.)\nIf a part still lifts at 105/110: fresh glue on a clean sheet, then the chamber.\nSee docs/print-sheet.md and docs/asa-print-quality.md.\n\nUNTESTED - no calibration print has been run with this profile yet."
filament_purge_multiplier = 100%
filament_ramming_parameters = "120 100 5.70968 6.03226 7 8.25806 9 9.19355 9.3871 9.77419 10.129 10.3226 10.4516 10.5161| 0.05 5.69677 0.45 6.15484 0.95 8.76774 1.45 9.20323 1.95 9.95806 2.45 10.3871 2.95 10.5677 3.45 7.6 3.95 7.6 4.45 7.6 4.95 7.6"
filament_retract_before_travel = nil
filament_retract_before_wipe = nil
filament_retract_layer_change = nil
filament_retract_length = nil
filament_retract_length_toolchange = nil
filament_retract_lift = nil
filament_retract_lift_above = nil
filament_retract_lift_below = nil
filament_retract_restart_extra = nil
filament_retract_restart_extra_toolchange = nil
filament_retract_speed = nil
filament_seam_gap_distance = nil
filament_settings_id = 
filament_shrinkage_compensation_xy = 0%
filament_shrinkage_compensation_z = 0%
filament_soluble = 0
filament_spool_weight = 1000
filament_stamping_distance = 0
filament_stamping_loading_speed = 20
filament_toolchange_delay = 0
filament_travel_lift_before_obstacle = nil
filament_travel_max_lift = nil
filament_travel_ramping_lift = nil
filament_travel_slope = nil
filament_type = ASA
filament_unload_time = 0
filament_unloading_speed = 90
filament_unloading_speed_start = 100
filament_vendor = Inslogic
filament_wipe = nil
first_layer_bed_temperature = 105
first_layer_temperature = 265
full_fan_speed_layer = 0
idle_temperature = nil
inherits = Prusament ASA @0.8 nozzle
max_fan_speed = 20
min_fan_speed = 20
min_print_speed = 5
overhang_fan_speed_0 = 0
overhang_fan_speed_1 = 0
overhang_fan_speed_2 = 0
overhang_fan_speed_3 = 0
slowdown_below_layer_time = 20
start_filament_gcode = "{if printer_notes!~/.*(MK3.5|MINIIS).*/}\nM900 K{if printer_notes=~/.*PRINTER_MODEL_MINI.*/ and nozzle_diameter[0]==0.6}0.12{elsif printer_notes=~/.*PRINTER_MODEL_MINI.*/ and nozzle_diameter[0]==0.8}0.06{elsif printer_notes=~/.*PRINTER_MODEL_MINI.*/}0.2{elsif nozzle_diameter[0]==0.8}0.01{elsif nozzle_diameter[0]==0.6}0.02{else}0.04{endif} ; Filament gcode LA 1.5\n{if printer_notes=~/.*PRINTER_MODEL_MINI.*/};{elsif printer_notes=~/.*PRINTER_HAS_BOWDEN.*/}M900 K200{elsif nozzle_diameter[0]==0.6}M900 K12{elsif nozzle_diameter[0]==0.8};{else}M900 K20{endif} ; Filament gcode LA 1.0\n{endif}\n\n{if printer_notes=~/.*MINIIS.*/}\nM572 S{if nozzle_diameter[0]==0.6}0.1{elsif nozzle_diameter[0]==0.8}0.07{elsif nozzle_diameter[0]==0.4}0.19{elsif nozzle_diameter[0]==0.25}0.55{else}0{endif}\n{endif}\n\n{if printer_notes=~/.*MK3.5.*/}\nM572 S{if nozzle_diameter[0]==0.4}0.02{elsif nozzle_diameter[0]==0.5}0.018{elsif nozzle_diameter[0]==0.6}0.012{elsif nozzle_diameter[0]==0.8}0.01{elsif nozzle_diameter[0]==0.25}0.09{elsif nozzle_diameter[0]==0.3}0.065{else}0{endif} ; Filament gcode\n{endif}"
temperature = 265

File: slicer/filament/inslogic/Inslogic ASA.ini
# Inslogic ASA — Prusa MK3S+, 0.4 / 0.6 nozzle
# Built from Inslogic ASA Technical Data Sheet (rev. 12.02.2024).
# See README.md in this folder for what was taken from the TDS and what was
# deliberately overridden.

bed_temperature = 110
bridge_fan_speed = 30
chamber_minimal_temperature = 0
chamber_temperature = 0
compatible_printers = 
compatible_printers_condition = nozzle_diameter[0]!=0.8 and printer_notes!~/.*MINI.*/ and printer_notes!~/.*PG.*/ and ! (printer_notes=~/.*PRINTER_VENDOR_PRUSA3D.*/ and printer_notes=~/.*PRINTER_MODEL_MK(2.5|3).*/ and single_extruder_multi_material)
compatible_prints = 
compatible_prints_condition = 
cooling = 1
cooling_perimeter_transition_distance = 0
cooling_slowdown_logic = uniform_cooling
custom_parameters_filament = ""
disable_fan_first_layers = 4
enable_dynamic_fan_speeds = 0
end_filament_gcode = "; Filament-specific end gcode"
extrusion_multiplier = 1
fan_always_on = 1
fan_below_layer_time = 20
filament_abrasive = 0
filament_colour = #FFF2EC
filament_cooling_final_speed = 3.4
filament_cooling_initial_speed = 2.2
filament_cooling_moves = 4
filament_cost = 69
filament_density = 1.05
filament_deretract_speed = nil
filament_diameter = 1.75
filament_infill_max_crossing_speed = 0
filament_infill_max_speed = 0
filament_load_time = 0
filament_loading_speed = 28
filament_loading_speed_start = 3
filament_max_volumetric_speed = 11
filament_minimal_purge_on_wipe_tower = 15
filament_multitool_ramming = 0
filament_multitool_ramming_flow = 10
filament_multitool_ramming_volume = 10
filament_notes = "Inslogic ASA — TDS rev. 12.02.2024.\n\nVENDOR SPEC:\nDiameter 1.75 +/- 0.02 mm, 1 kg spool. Density 1.05 g/cm3.\nDrying: 80 C for 4 h.\nNozzle sizes: 0.2 / 0.4 / 0.6 mm.\nNozzle temp: 250-260 C at 50-100 mm/s; 260-280 C at 100-200 mm/s.\nBed: 80-100 C. Bed type: smooth PEI / high-temp plate.\nShrinkage at 23 C: 0.4-0.9 %. Tg 108 C, HDT(0.45 MPa) 98 C.\n\nDELIBERATE DEVIATION FROM TDS:\nThe TDS says 100 % cooling fan. That is not applied here. 100 % part\ncooling on ASA causes warping and layer splitting on an open-frame MK3S+.\nFan is kept at the Prusament ASA values (20 %, off for the first 4 layers),\nwhich is what the working Yasin3D ASA profile on this machine already uses.\n\nBED IS 105 C FIRST LAYER / 110 C, DELIBERATELY OUTSIDE VENDOR SPEC.\nInslogic sanctions 80-100 C. These are Prusa's own tested ASA numbers, taken\non 30 Aug 2026 because a hotter bed keeps the lower layers soft longer, so\nthe part relieves stress instead of curling its corners up.\nTHE PRINT SHEET IS A PRUSA SATIN (powder-coated PEI, 17 Oct 2026), not smooth PEI.\nOn satin, Prusa says ASA sticks LESS than on smooth PEI, so the 110 C bed holds\nthe part rather than risking the sheet; the glue stick that goes down for every\nprint here helps it hold, with no brim or draft shield. (On BARE smooth PEI, ASA\nat 110 C can tear PEI off the sheet on removal.)\nIf a part still lifts at 105/110: fresh glue on a clean sheet, then the chamber.\nSee docs/print-sheet.md and docs/asa-print-quality.md.\n\nUNTESTED - no calibration print has been run with this profile yet."
filament_purge_multiplier = 100%
filament_ramming_parameters = "120 100 5.70968 6.03226 7 8.25806 9 9.19355 9.3871 9.77419 10.129 10.3226 10.4516 10.5161| 0.05 5.69677 0.45 6.15484 0.95 8.76774 1.45 9.20323 1.95 9.95806 2.45 10.3871 2.95 10.5677 3.45 7.6 3.95 7.6 4.45 7.6 4.95 7.6"
filament_retract_before_travel = nil
filament_retract_before_wipe = nil
filament_retract_layer_change = nil
filament_retract_length = nil
filament_retract_length_toolchange = nil
filament_retract_lift = nil
filament_retract_lift_above = nil
filament_retract_lift_below = nil
filament_retract_restart_extra = nil
filament_retract_restart_extra_toolchange = nil
filament_retract_speed = nil
filament_seam_gap_distance = nil
filament_settings_id = 
filament_shrinkage_compensation_xy = 0%
filament_shrinkage_compensation_z = 0%
filament_soluble = 0
filament_spool_weight = 1000
filament_stamping_distance = 0
filament_stamping_loading_speed = 20
filament_toolchange_delay = 0
filament_travel_lift_before_obstacle = nil
filament_travel_max_lift = nil
filament_travel_ramping_lift = nil
filament_travel_slope = nil
filament_type = ASA
filament_unload_time = 0
filament_unloading_speed = 90
filament_unloading_speed_start = 100
filament_vendor = Inslogic
filament_wipe = nil
first_layer_bed_temperature = 105
first_layer_temperature = 260
full_fan_speed_layer = 0
idle_temperature = nil
inherits = Prusament ASA
max_fan_speed = 20
min_fan_speed = 20
min_print_speed = 5
overhang_fan_speed_0 = 0
overhang_fan_speed_1 = 0
overhang_fan_speed_2 = 0
overhang_fan_speed_3 = 0
slowdown_below_layer_time = 15
start_filament_gcode = "{if printer_notes!~/.*(MK3.5|MINIIS).*/}\nM900 K{if printer_notes=~/.*PRINTER_MODEL_MINI.*/ and nozzle_diameter[0]==0.6}0.12{elsif printer_notes=~/.*PRINTER_MODEL_MINI.*/ and nozzle_diameter[0]==0.8}0.06{elsif printer_notes=~/.*PRINTER_MODEL_MINI.*/}0.2{elsif nozzle_diameter[0]==0.8}0.01{elsif nozzle_diameter[0]==0.6}0.02{else}0.04{endif} ; Filament gcode LA 1.5\n{if printer_notes=~/.*PRINTER_MODEL_MINI.*/};{elsif printer_notes=~/.*PRINTER_HAS_BOWDEN.*/}M900 K200{elsif nozzle_diameter[0]==0.6}M900 K12{elsif nozzle_diameter[0]==0.8};{else}M900 K20{endif} ; Filament gcode LA 1.0\n{endif}\n\n{if printer_notes=~/.*MINIIS.*/}\nM572 S{if nozzle_diameter[0]==0.6}0.1{elsif nozzle_diameter[0]==0.8}0.07{elsif nozzle_diameter[0]==0.4}0.19{elsif nozzle_diameter[0]==0.25}0.55{else}0{endif}\n{endif}\n\n{if printer_notes=~/.*MK3.5.*/}\nM572 S{if nozzle_diameter[0]==0.4}0.02{elsif nozzle_diameter[0]==0.5}0.018{elsif nozzle_diameter[0]==0.6}0.012{elsif nozzle_diameter[0]==0.8}0.01{elsif nozzle_diameter[0]==0.25}0.09{elsif nozzle_diameter[0]==0.3}0.065{else}0{endif} ; Filament gcode\n{endif}"
temperature = 255

File: slicer/filament/inslogic/Inslogic PETG Pro @0.8 nozzle.ini
# Inslogic PETG Pro — Prusa MK3S+, 0.8 nozzle
# Built from the Inslogic PETG Pro Technical Data Sheet (rev. 12.02.2024),
# archived at ../../reference/inslogic_petg_pro_tds.pdf.
# The TDS lists no 0.8 mm nozzle; this profile exists because that is how this
# printer is often run here.

bed_temperature = 70
bridge_fan_speed = 50
chamber_minimal_temperature = 0
chamber_temperature = 0
compatible_printers = 
compatible_printers_condition = nozzle_diameter[0]==0.8 and printer_model!="MK2SMM" and printer_notes!~/.*MINI.*/ and printer_notes!~/.*PG.*/ and ! single_extruder_multi_material
compatible_prints = 
compatible_prints_condition = 
cooling = 1
cooling_perimeter_transition_distance = 0
cooling_slowdown_logic = uniform_cooling
custom_parameters_filament = ""
disable_fan_first_layers = 3
enable_dynamic_fan_speeds = 0
end_filament_gcode = "; Filament-specific end gcode"
extrusion_multiplier = 1
fan_always_on = 1
fan_below_layer_time = 20
filament_abrasive = 0
filament_colour = #FF8000
filament_cooling_final_speed = 3.4
filament_cooling_initial_speed = 2.2
filament_cooling_moves = 4
filament_cost = 49
filament_density = 1.26
filament_deretract_speed = nil
filament_diameter = 1.75
filament_infill_max_crossing_speed = 0
filament_infill_max_speed = 0
filament_load_time = 0
filament_loading_speed = 28
filament_loading_speed_start = 3
filament_max_volumetric_speed = 20
filament_minimal_purge_on_wipe_tower = 15
filament_multitool_ramming = 0
filament_multitool_ramming_flow = 10
filament_multitool_ramming_volume = 10
filament_notes = "Inslogic PETG Pro at 0.8 nozzle - TDS rev. 12.02.2024.\n\nGRADE: product 'PETG Pro Inslogic 1KG', 49 ILS retail in Israel (checked 29 Aug 2026). Not PETG-CF10, which is a different, carbon-filled material.\n\nVENDOR SPEC:\nDiameter 1.75 +/- 0.02 mm, 1 kg spool. Density 1.26 g/cm3.\nDrying: 50 C for 4 h.\nNozzle sizes: 0.2 / 0.4 / 0.6 mm - the TDS does NOT list 0.8.\nNozzle temp: 230-240 C at 50-100 mm/s; 240-255 C at 100-300 mm/s; 255-270 C at 300-600 mm/s.\nBed: 60-70 C. Bed type: smooth PEI sheet / high-temperature plate.\nCooling fan: 100 %.\n\nTHE BED IS THE ONE REAL CHANGE: 70/70 C, the top of the Inslogic range, against the parent's 85 C first layer / 90 C, which is outside vendor spec. If the first layer lifts, raise toward 85/90: on this printer's Prusa satin print sheet (17 Oct 2026) PETG needs no release layer; on smooth PEI it would want a glue-stick release layer, or it can tear PEI off. See docs/print-sheet.md.\n\nDELIBERATE DEVIATION FROM TDS:\nFan stays at the parent's 30 % min / 50 % max rather than the sheet's 100 %. The same 100 % appears on all four Inslogic sheets read so far - ASA, TPU 95A, PLA Pro, PETG Pro - so it is boilerplate, and full cooling is how PETG layer adhesion gets destroyed.\n\nNOT OVERRIDDEN: temperature. A 0.8 nozzle moves about four times the material per second, which reads against the TDS's 240-255 C band, and the parent already sits at 250 C. Its first layer is 240 C - deliberately cooler, which is Prusa's own choice at 0.8 for PETG and is still the top of the vendor's slow band, so it is left alone.\n\nUNTESTED - no calibration print has been run with this profile yet."
filament_purge_multiplier = 100%
filament_ramming_parameters = "120 100 6.6 6.8 7.2 7.6 7.9 8.2 8.7 9.4 9.9 10.0| 0.05 6.6 0.45 6.8 0.95 7.8 1.45 8.3 1.95 9.7 2.45 10 2.95 7.6 3.45 7.6 3.95 7.6 4.45 7.6 4.95 7.6"
filament_retract_before_travel = nil
filament_retract_before_wipe = nil
filament_retract_layer_change = nil
filament_retract_length = 1
filament_retract_length_toolchange = nil
filament_retract_lift = 0.2
filament_retract_lift_above = nil
filament_retract_lift_below = nil
filament_retract_restart_extra = nil
filament_retract_restart_extra_toolchange = nil
filament_retract_speed = nil
filament_seam_gap_distance = nil
filament_settings_id = 
filament_shrinkage_compensation_xy = 0%
filament_shrinkage_compensation_z = 0%
filament_soluble = 0
filament_spool_weight = 1000
filament_stamping_distance = 0
filament_stamping_loading_speed = 20
filament_toolchange_delay = 0
filament_travel_lift_before_obstacle = nil
filament_travel_max_lift = nil
filament_travel_ramping_lift = nil
filament_travel_slope = nil
filament_type = PETG
filament_unload_time = 0
filament_unloading_speed = 90
filament_unloading_speed_start = 100
filament_vendor = Inslogic
filament_wipe = nil
first_layer_bed_temperature = 70
first_layer_temperature = 240
full_fan_speed_layer = 5
idle_temperature = nil
inherits = Generic PETG @0.8 nozzle
max_fan_speed = 50
min_fan_speed = 30
min_print_speed = 15
overhang_fan_speed_0 = 0
overhang_fan_speed_1 = 0
overhang_fan_speed_2 = 0
overhang_fan_speed_3 = 0
slowdown_below_layer_time = 20
start_filament_gcode = "{if printer_notes!~/.*(MK3.5|MINIIS).*/}\nM900 K{if printer_notes=~/.*PRINTER_MODEL_MINI.*/ and nozzle_diameter[0]==0.6}0.12{elsif printer_notes=~/.*PRINTER_MODEL_MINI.*/ and nozzle_diameter[0]==0.8}0.06{elsif printer_notes=~/.*PRINTER_MODEL_MINI.*/}0.2{elsif nozzle_diameter[0]==0.8}0.02{elsif nozzle_diameter[0]==0.6}0.04{else}0.08{endif} ; Filament gcode LA 1.5\n{if printer_notes=~/.*PRINTER_MODEL_MINI.*/};{elsif printer_notes=~/.*PRINTER_HAS_BOWDEN.*/}M900 K200{elsif nozzle_diameter[0]==0.6}M900 K24{elsif nozzle_diameter[0]==0.8};{else}M900 K45{endif} ; Filament gcode LA 1.0\n{endif}\n\n{if printer_notes=~/.*MINIIS.*/}\nM572 S{if nozzle_diameter[0]==0.6}0.22{elsif nozzle_diameter[0]==0.8}0.15{elsif nozzle_diameter[0]==0.4}0.36{elsif nozzle_diameter[0]==0.25}1.02{else}0{endif}\n{endif}\n\n{if printer_notes=~/.*MK3.5.*/}\nM572 S{if nozzle_diameter[0]==0.4}0.052{elsif nozzle_diameter[0]==0.5}0.042{elsif nozzle_diameter[0]==0.6}0.025{elsif nozzle_diameter[0]==0.8}0.018{elsif nozzle_diameter[0]==0.25}0.18{elsif nozzle_diameter[0]==0.3}0.1{else}0{endif} ; Filament gcode\n{endif}"
temperature = 250

File: slicer/filament/inslogic/Inslogic PETG Pro.ini
# Inslogic PETG Pro — Prusa MK3S+, 0.4 / 0.6 nozzle
# Built from the Inslogic PETG Pro Technical Data Sheet (rev. 12.02.2024),
# archived at ../../reference/inslogic_petg_pro_tds.pdf.
# Parent is Generic PETG, not Prusament PETG: Prusament PETG carries
# `nozzle_diameter[0]!=0.6` and would hide this profile on a 0.6 nozzle, which
# the TDS explicitly supports. See README.md.

bed_temperature = 70
bridge_fan_speed = 50
chamber_minimal_temperature = 0
chamber_temperature = 0
compatible_printers = 
compatible_printers_condition = nozzle_diameter[0]!=0.8 and printer_model!="MK2SMM" and printer_notes!~/.*MINI.*/ and printer_notes!~/.*PG.*/ and ! (printer_notes=~/.*PRINTER_VENDOR_PRUSA3D.*/ and printer_notes=~/.*PRINTER_MODEL_MK(2.5|3).*/ and single_extruder_multi_material) and printer_model!="MK3.5" 
compatible_prints = 
compatible_prints_condition = 
cooling = 1
cooling_perimeter_transition_distance = 0
cooling_slowdown_logic = uniform_cooling
custom_parameters_filament = ""
disable_fan_first_layers = 3
enable_dynamic_fan_speeds = 0
end_filament_gcode = "; Filament-specific end gcode"
extrusion_multiplier = 1
fan_always_on = 1
fan_below_layer_time = 20
filament_abrasive = 0
filament_colour = #FF8000
filament_cooling_final_speed = 3.4
filament_cooling_initial_speed = 2.2
filament_cooling_moves = 4
filament_cost = 49
filament_density = 1.26
filament_deretract_speed = nil
filament_diameter = 1.75
filament_infill_max_crossing_speed = 0
filament_infill_max_speed = 0
filament_load_time = 0
filament_loading_speed = 28
filament_loading_speed_start = 3
filament_max_volumetric_speed = 8
filament_minimal_purge_on_wipe_tower = 15
filament_multitool_ramming = 0
filament_multitool_ramming_flow = 10
filament_multitool_ramming_volume = 10
filament_notes = "Inslogic PETG Pro - TDS rev. 12.02.2024.\n\nGRADE: product 'PETG Pro Inslogic 1KG', 49 ILS at filamentcenter.co.il (checked 29 Aug 2026). Inslogic also sells PETG-CF10, a carbon-filled grade that is a different material and needs a hardened nozzle.\n\nVENDOR SPEC:\nDiameter 1.75 +/- 0.02 mm, 1 kg spool. Density 1.26 g/cm3.\nDrying: 50 C for 4 h.\nNozzle sizes: 0.2 / 0.4 / 0.6 mm.\nNozzle temp: 230-240 C at 50-100 mm/s; 240-255 C at 100-300 mm/s; 255-270 C at 300-600 mm/s.\nBed: 60-70 C. Bed type: smooth PEI sheet / high-temperature plate.\nCooling fan: 100 %.\nTg 65.5 C, Tm 128 C, HDT(0.45 MPa) 72 C.\nTensile 50.0 MPa, elongation at break 34.5 %, flexural 81.9 MPa / 2750 MPa, Izod notched 4.8 kJ/m2.\n\nTHE BED IS THE ONE REAL CHANGE: 70/70 C, the top of the Inslogic range. Prusa's PETG parent runs 85 C first layer / 90 C, which is outside vendor spec.\nIf the first layer will not stick at 70 C, raise toward Prusa's 85/90. This printer's print sheet is a Prusa satin (powder-coated PEI, 17 Oct 2026), on which Prusa prints PETG with no release layer; on a smooth PEI sheet, PETG at 85-90 C can tear PEI off on removal and wants a thin glue-stick release layer first. See docs/print-sheet.md.\n\nDELIBERATE DEVIATION FROM TDS:\nThe TDS says 100 % cooling fan. That is not applied. The parent's 30 % min / 50 % max is kept, because heavy part cooling is the standard way to ruin PETG layer adhesion.\nThe 100 % figure is identical on all four Inslogic sheets read so far - ASA, TPU 95A, PLA Pro and PETG Pro - which makes it a template default rather than a per-material recommendation.\n\nNOT OVERRIDDEN: temperature. The parent's 240 C sits exactly at the top of the TDS band for the speeds this printer runs at 0.4 mm, and its 240 C first layer is the same number, so there is nothing to change.\n\nUNTESTED - no calibration print has been run with this profile yet."
filament_purge_multiplier = 100%
filament_ramming_parameters = "120 100 6.6 6.8 7.2 7.6 7.9 8.2 8.7 9.4 9.9 10.0| 0.05 6.6 0.45 6.8 0.95 7.8 1.45 8.3 1.95 9.7 2.45 10 2.95 7.6 3.45 7.6 3.95 7.6 4.45 7.6 4.95 7.6"
filament_retract_before_travel = nil
filament_retract_before_wipe = nil
filament_retract_layer_change = nil
filament_retract_length = 1
filament_retract_length_toolchange = nil
filament_retract_lift = 0.2
filament_retract_lift_above = nil
filament_retract_lift_below = nil
filament_retract_restart_extra = nil
filament_retract_restart_extra_toolchange = nil
filament_retract_speed = nil
filament_seam_gap_distance = nil
filament_settings_id = 
filament_shrinkage_compensation_xy = 0%
filament_shrinkage_compensation_z = 0%
filament_soluble = 0
filament_spool_weight = 1000
filament_stamping_distance = 0
filament_stamping_loading_speed = 20
filament_toolchange_delay = 0
filament_travel_lift_before_obstacle = nil
filament_travel_max_lift = nil
filament_travel_ramping_lift = nil
filament_travel_slope = nil
filament_type = PETG
filament_unload_time = 0
filament_unloading_speed = 90
filament_unloading_speed_start = 100
filament_vendor = Inslogic
filament_wipe = nil
first_layer_bed_temperature = 70
first_layer_temperature = 240
full_fan_speed_layer = 5
idle_temperature = nil
inherits = Generic PETG
max_fan_speed = 50
min_fan_speed = 30
min_print_speed = 15
overhang_fan_speed_0 = 0
overhang_fan_speed_1 = 0
overhang_fan_speed_2 = 0
overhang_fan_speed_3 = 0
slowdown_below_layer_time = 15
start_filament_gcode = "{if printer_notes!~/.*(MK3.5|MINIIS).*/}\nM900 K{if printer_notes=~/.*PRINTER_MODEL_MINI.*/ and nozzle_diameter[0]==0.6}0.12{elsif printer_notes=~/.*PRINTER_MODEL_MINI.*/ and nozzle_diameter[0]==0.8}0.06{elsif printer_notes=~/.*PRINTER_MODEL_MINI.*/}0.2{elsif nozzle_diameter[0]==0.8}0.02{elsif nozzle_diameter[0]==0.6}0.04{else}0.08{endif} ; Filament gcode LA 1.5\n{if printer_notes=~/.*PRINTER_MODEL_MINI.*/};{elsif printer_notes=~/.*PRINTER_HAS_BOWDEN.*/}M900 K200{elsif nozzle_diameter[0]==0.6}M900 K24{elsif nozzle_diameter[0]==0.8};{else}M900 K45{endif} ; Filament gcode LA 1.0\n{endif}\n\n{if printer_notes=~/.*MINIIS.*/}\nM572 S{if nozzle_diameter[0]==0.6}0.22{elsif nozzle_diameter[0]==0.8}0.15{elsif nozzle_diameter[0]==0.4}0.36{elsif nozzle_diameter[0]==0.25}1.02{else}0{endif}\n{endif}\n\n{if printer_notes=~/.*MK3.5.*/}\nM572 S{if nozzle_diameter[0]==0.4}0.052{elsif nozzle_diameter[0]==0.5}0.042{elsif nozzle_diameter[0]==0.6}0.025{elsif nozzle_diameter[0]==0.8}0.018{elsif nozzle_diameter[0]==0.25}0.18{elsif nozzle_diameter[0]==0.3}0.1{else}0{endif} ; Filament gcode\n{endif}"
temperature = 240
