Repository: AlonRR/3d-printing-toolkit

# Inslogic filament profiles — Prusa MK3S+

PrusaSlicer filament profiles for **Inslogic ASA**, **TPU 95A**, **PLA Pro** and **PETG Pro**,
built from Inslogic's own Technical Data Sheets (all rev. 12.02.2024). The figures are
transcribed in [`../../reference/inslogic-filament-data.md`](../../reference/inslogic-filament-data.md);
the PDFs themselves are Inslogic's and are not redistributed here.

Inslogic's [download center](https://www.inslogic3d.com/pages/download-center) publishes
**TDS/SDS data sheets only — no slicer profiles**, for any slicer. These were derived from
the data sheets by hand.

**Name the grade, not the material.** Inslogic sells eight different PLA products — PLA Pro,

File: slicer/filament/inslogic/Inslogic PLA Pro @0.8 nozzle.ini
# Inslogic PLA Pro — Prusa MK3S+, 0.8 nozzle
# Built from the Inslogic PLA Pro Technical Data Sheet (rev. 12.02.2024),
# archived at ../../reference/inslogic_pla_pro_tds.pdf.
# The TDS lists no 0.8 mm nozzle. This profile exists because that is how this
# printer is often run here, not because Inslogic supports it.

bed_temperature = 60
bridge_fan_speed = 100
chamber_minimal_temperature = 0
chamber_temperature = 0
compatible_printers = 
compatible_printers_condition = nozzle_diameter[0]==0.8 and printer_notes!~/.*PG.*/ and ! single_extruder_multi_material
compatible_prints = 
compatible_prints_condition = 
cooling = 1
cooling_perimeter_transition_distance = 0
cooling_slowdown_logic = uniform_cooling
custom_parameters_filament = ""
disable_fan_first_layers = 1
enable_dynamic_fan_speeds = 0
end_filament_gcode = "; Filament-specific end gcode"
extrusion_multiplier = 1
fan_always_on = 1
fan_below_layer_time = 100
filament_abrasive = 0
filament_colour = #FF8000
filament_cooling_final_speed = 3.4
filament_cooling_initial_speed = 2.2
filament_cooling_moves = 4
filament_cost = 59
filament_density = 1.20
filament_deretract_speed = nil
filament_diameter = 1.75
filament_infill_max_crossing_speed = 0
filament_infill_max_speed = 0
filament_load_time = 0
filament_loading_speed = 28
filament_loading_speed_start = 3
filament_max_volumetric_speed = 15
filament_minimal_purge_on_wipe_tower = 15
filament_multitool_ramming = 0
filament_multitool_ramming_flow = 10
filament_multitool_ramming_volume = 10
filament_notes = "Inslogic PLA Pro at 0.8 nozzle - TDS rev. 12.02.2024.\n\nGRADE: the plain PLA Pro grade - product 'PLA Pro Inslogic 1KG', 59 ILS retail in Israel (checked 29 Aug 2026). Not Matte, Silk, High-Speed, Nebulux, LW-PLA or WoodFill, which are separate products with their own sheets.\n\nVENDOR SPEC:\nDiameter 1.75 +/- 0.02 mm, 1 kg spool. Density 1.20 g/cm3.\nDrying: 50 C for 4 h.\nNozzle sizes: 0.2 / 0.4 / 0.6 mm - the TDS does NOT list 0.8.\nNozzle temp: 195-205 C at 50-100 mm/s; 205-220 C at 100-300 mm/s.\nBed: 50-60 C. Bed type: textured PEI sheet / cool plate.\nCooling fan: 100 %.\n\nTEMPERATURE:\nA 0.8 nozzle moves roughly four times the material per second at the same head speed, so it is read against the TDS's faster band, 205-220 C. 220 C is that band's top.\nThe parent runs a 230 C first layer. That is above anything the TDS sanctions anywhere, so it is clamped to 220 C - the whole reason a first-layer override appears in this file at all.\n\nNOT OVERRIDDEN: fan stays at the parent's 100 %, which matches the TDS. Bed 60 C is both the vendor's ceiling and the parent's value.\n\nUNTESTED - no calibration print has been run with this profile yet."
filament_purge_multiplier = 100%
filament_ramming_parameters = "120 100 6.6 6.8 7.2 7.6 7.9 8.2 8.7 9.4 9.9 10.0| 0.05 6.6 0.45 6.8 0.95 7.8 1.45 8.3 1.95 9.7 2.45 10 2.95 7.6 3.45 7.6 3.95 7.6 4.45 7.6 4.95 7.6"
filament_retract_before_travel = nil
filament_retract_before_wipe = nil
filament_retract_layer_change = nil
filament_retract_length = nil
filament_retract_length_toolchange = nil
filament_retract_lift = nil
filament_retract_lift_above = nil
filament_retract_lift_below = nil
filament_retract_restart_extra = nil
filament_retract_restart_extra_toolchange = nil
filament_retract_speed = nil
filament_seam_gap_distance = nil
filament_settings_id = 
filament_shrinkage_compensation_xy = 0%
filament_shrinkage_compensation_z = 0%
filament_soluble = 0
filament_spool_weight = 1000
filament_stamping_distance = 0
filament_stamping_loading_speed = 20
filament_toolchange_delay = 0
filament_travel_lift_before_obstacle = nil
filament_travel_max_lift = nil
filament_travel_ramping_lift = nil
filament_travel_slope = nil
filament_type = PLA
filament_unload_time = 0
filament_unloading_speed = 90
filament_unloading_speed_start = 100
filament_vendor = Inslogic
filament_wipe = nil
first_layer_bed_temperature = 60
first_layer_temperature = 220
full_fan_speed_layer = 4
idle_temperature = nil
inherits = Generic PLA @0.8 nozzle
max_fan_speed = 100
min_fan_speed = 100
min_print_speed = 15
overhang_fan_speed_0 = 0
overhang_fan_speed_1 = 0
overhang_fan_speed_2 = 0
overhang_fan_speed_3 = 0
slowdown_below_layer_time = 20
start_filament_gcode = "{if printer_notes!~/.*(MK3.5|MINIIS).*/}\nM900 K{if printer_notes=~/.*PRINTER_MODEL_MINI.*/ and nozzle_diameter[0]==0.6}0.12{elsif printer_notes=~/.*PRINTER_MODEL_MINI.*/ and nozzle_diameter[0]==0.8}0.06{elsif printer_notes=~/.*PRINTER_MODEL_MINI.*/}0.2{elsif nozzle_diameter[0]==0.8}0.01{elsif nozzle_diameter[0]==0.6}0.04{else}0.05{endif} ; Filament gcode LA 1.5\n{if printer_notes=~/.*PRINTER_MODEL_MINI.*/};{elsif printer_notes=~/.*PRINTER_HAS_BOWDEN.*/}M900 K200{elsif nozzle_diameter[0]==0.6}M900 K18{elsif nozzle_diameter[0]==0.8};{else}M900 K30{endif} ; Filament gcode LA 1.0\n{endif}\n\n{if printer_notes=~/.*MINIIS.*/}\nM572 S{if nozzle_diameter[0]==0.6}0.17{elsif nozzle_diameter[0]==0.8}0.12{elsif nozzle_diameter[0]==0.4}0.27{elsif nozzle_diameter[0]==0.25}0.85{else}0{endif}\n{endif}\n\n{if printer_notes=~/.*MK3.5.*/}\nM572 S{if nozzle_diameter[0]==0.4}0.035{elsif nozzle_diameter[0]==0.5}0.025{elsif nozzle_diameter[0]==0.6}0.02{elsif nozzle_diameter[0]==0.8}0.014{elsif nozzle_diameter[0]==0.25}0.12{elsif nozzle_diameter[0]==0.3}0.08{else}0{endif} ; Filament gcode\n{endif}"
temperature = 220

File: slicer/filament/inslogic/Inslogic PLA Pro.ini
# Inslogic PLA Pro — Prusa MK3S+, 0.4 / 0.6 nozzle
# Built from the Inslogic PLA Pro Technical Data Sheet (rev. 12.02.2024),
# archived at ../../reference/inslogic_pla_pro_tds.pdf.
# This is the plain "PLA Pro" grade — not Matte, Silk, High-Speed, Nebulux,
# LW-PLA or WoodFill, each of which is a separate product with its own TDS.
# See README.md in this folder for the reasoning behind every number.

bed_temperature = 60
bridge_fan_speed = 100
chamber_minimal_temperature = 0
chamber_temperature = 0
compatible_printers = 
compatible_printers_condition = nozzle_diameter[0]!=0.8 and printer_notes!~/.*PG.*/ and printer_notes!~/.*MINIIS.*/ and printer_model!="MK3.5" and ! (printer_notes=~/.*PRINTER_VENDOR_PRUSA3D.*/ and printer_notes=~/.*PRINTER_MODEL_MK(2.5|3).*/ and single_extruder_multi_material)
compatible_prints = 
compatible_prints_condition = 
cooling = 1
cooling_perimeter_transition_distance = 0
cooling_slowdown_logic = uniform_cooling
custom_parameters_filament = ""
disable_fan_first_layers = 1
enable_dynamic_fan_speeds = 0
end_filament_gcode = "; Filament-specific end gcode"
extrusion_multiplier = 1
fan_always_on = 1
fan_below_layer_time = 100
filament_abrasive = 0
filament_colour = #FF8000
filament_cooling_final_speed = 3.4
filament_cooling_initial_speed = 2.2
filament_cooling_moves = 4
filament_cost = 59
filament_density = 1.20
filament_deretract_speed = nil
filament_diameter = 1.75
filament_infill_max_crossing_speed = 0
filament_infill_max_speed = 0
filament_load_time = 0
filament_loading_speed = 28
filament_loading_speed_start = 3
filament_max_volumetric_speed = 15
filament_minimal_purge_on_wipe_tower = 15
filament_multitool_ramming = 0
filament_multitool_ramming_flow = 10
filament_multitool_ramming_volume = 10
filament_notes = "Inslogic PLA Pro - TDS rev. 12.02.2024.\n\nGRADE: this is the plain PLA Pro grade - product 'PLA Pro Inslogic 1KG', 59 ILS retail in Israel (checked 29 Aug 2026). Inslogic also sells Matte PLA, Silk PLA+, Silk Dual/Tri/Four Color, High-Speed Marble, Nebulux, LW-PLA and WoodFill PLA. Each has its own data sheet and none of them is this profile.\n\nVENDOR SPEC:\nDiameter 1.75 +/- 0.02 mm, 1 kg spool. Density 1.20 g/cm3.\nDrying: 50 C for 4 h.\nNozzle sizes: 0.2 / 0.4 / 0.6 mm.\nNozzle temp: 195-205 C at 50-100 mm/s; 205-220 C at 100-300 mm/s.\nBed: 50-60 C. Bed type: textured PEI sheet / cool plate.\nCooling fan: 100 %.\nTg 65.3 C, Tm 166 C, HDT(0.45 MPa) 55.0 C, Shore 83D.\nTensile 56.0 MPa, elongation at break 20.3 %, flexural 85.8 MPa / 2795 MPa, Izod notched 20.1 kJ/m2.\n\nTEMPERATURE:\n205 C is the top of the TDS band for the speeds this printer actually runs at 0.4 mm - perimeters 45 mm/s, infill 80 mm/s, so the 50-100 mm/s band. Prusa's Generic PLA parent runs 210 C, which is 5 C above anything Inslogic sanctions at that speed, so it is overridden down.\nFirst layer keeps the parent's +5 C, giving 210 C. That is still a temperature the TDS sanctions, just in its faster band.\nIf layers separate, going up is safe: 205-220 C is the vendor's own 100-300 mm/s band.\n\nNOT OVERRIDDEN, deliberately:\nFan - the parent already runs 100 %, which is exactly what the TDS asks for. This is the one Inslogic material where the sheet's blanket 100 % is right.\nBed 60 C - the top of the Inslogic range and the parent's value, so no change.\n\nUNTESTED - no calibration print has been run with this profile yet."
filament_purge_multiplier = 100%
filament_ramming_parameters = "120 100 6.6 6.8 7.2 7.6 7.9 8.2 8.7 9.4 9.9 10.0| 0.05 6.6 0.45 6.8 0.95 7.8 1.45 8.3 1.95 9.7 2.45 10 2.95 7.6 3.45 7.6 3.95 7.6 4.45 7.6 4.95 7.6"
filament_retract_before_travel = nil
filament_retract_before_wipe = nil
filament_retract_layer_change = nil
filament_retract_length = nil
filament_retract_length_toolchange = nil
filament_retract_lift = nil
filament_retract_lift_above = nil
filament_retract_lift_below = nil
filament_retract_restart_extra = nil
filament_retract_restart_extra_toolchange = nil
filament_retract_speed = nil
filament_seam_gap_distance = nil
filament_settings_id = 
filament_shrinkage_compensation_xy = 0%
filament_shrinkage_compensation_z = 0%
filament_soluble = 0
filament_spool_weight = 1000
filament_stamping_distance = 0
filament_stamping_loading_speed = 20
filament_toolchange_delay = 0
filament_travel_lift_before_obstacle = nil
filament_travel_max_lift = nil
filament_travel_ramping_lift = nil
filament_travel_slope = nil
filament_type = PLA
filament_unload_time = 0
filament_unloading_speed = 90
filament_unloading_speed_start = 100
filament_vendor = Inslogic
filament_wipe = nil
first_layer_bed_temperature = 60
first_layer_temperature = 210
full_fan_speed_layer = 4
idle_temperature = nil
inherits = Generic PLA
max_fan_speed = 100
min_fan_speed = 100
min_print_speed = 15
overhang_fan_speed_0 = 0
overhang_fan_speed_1 = 0
overhang_fan_speed_2 = 0
overhang_fan_speed_3 = 0
slowdown_below_layer_time = 12
start_filament_gcode = "{if printer_notes!~/.*(MK3.5|MINIIS).*/}\nM900 K{if printer_notes=~/.*PRINTER_MODEL_MINI.*/ and nozzle_diameter[0]==0.6}0.12{elsif printer_notes=~/.*PRINTER_MODEL_MINI.*/ and nozzle_diameter[0]==0.8}0.06{elsif printer_notes=~/.*PRINTER_MODEL_MINI.*/}0.2{elsif nozzle_diameter[0]==0.8}0.01{elsif nozzle_diameter[0]==0.6}0.04{else}0.05{endif} ; Filament gcode LA 1.5\n{if printer_notes=~/.*PRINTER_MODEL_MINI.*/};{elsif printer_notes=~/.*PRINTER_HAS_BOWDEN.*/}M900 K200{elsif nozzle_diameter[0]==0.6}M900 K18{elsif nozzle_diameter[0]==0.8};{else}M900 K30{endif} ; Filament gcode LA 1.0\n{endif}\n\n{if printer_notes=~/.*MINIIS.*/}\nM572 S{if nozzle_diameter[0]==0.6}0.17{elsif nozzle_diameter[0]==0.8}0.12{elsif nozzle_diameter[0]==0.4}0.27{elsif nozzle_diameter[0]==0.25}0.85{else}0{endif}\n{endif}\n\n{if printer_notes=~/.*MK3.5.*/}\nM572 S{if nozzle_diameter[0]==0.4}0.035{elsif nozzle_diameter[0]==0.5}0.025{elsif nozzle_diameter[0]==0.6}0.02{elsif nozzle_diameter[0]==0.8}0.014{elsif nozzle_diameter[0]==0.25}0.12{elsif nozzle_diameter[0]==0.3}0.08{else}0{endif} ; Filament gcode\n{endif}"
temperature = 205

File: slicer/filament/inslogic/Inslogic TPU 95A - fast.ini
# Inslogic TPU 95A — FAST / high-flow experiment — Prusa MK3S+, 0.4 nozzle
#
# ⚠️ THIS IS AN EXPERIMENT, not a validated profile. It exists to answer one
# question before any filament is bought: on this printer, is the 1.2 mm3/s
# ceiling a property of the FILAMENT or of the PRINTER?
#
# Parent is NinjaTek Cheetah TPU, not Generic FLEX. That is the whole point:
#
#   Generic FLEX / Ultrafuse TPU-95A ... 1.2 mm3/s  -> 13 mm/s at 0.45 x 0.2
#   NinjaTek Cheetah TPU (95A) ......... 4.0 mm3/s  -> 44 mm/s
#   Overture High Speed TPU ............ 4.0 mm3/s  -> 44 mm/s
#   (reference) PLA on this printer .... 15  mm3/s  -> 167 mm/s
#
# 44 mm/s is essentially this machine's PLA PERIMETER speed (perimeter_speed = 45
# in the 0.2mm QUALITY @MK3 profile), so perimeter-speed parity with PLA is the
# realistic target. Infill parity is not - PLA infill runs 80 mm/s here.
#
# Cheetah also raises filament_retract_length to 1.5 mm where Generic FLEX uses 0.
# That is inherited deliberately and is half of why the fast grades run fast.
#
# WHAT TO EXPECT: Inslogic TPU 95A is a STANDARD 95A grade, not a high-flow one.
# Its TDS tops out at 230 C in the 80-120 mm/s band. It may well not sustain
# 4.0 mm3/s. That is the useful result either way:
#   - If it prints clean, the old 1.2 ceiling was the profile, not the material.
#   - If it under-extrudes or the Bondtech grinds, the material is the limit and a
#     genuine high-flow grade (Cheetah / Overture High Speed) is worth buying.
# Watch for: gaps in perimeters, a thinning wall, or filament dust in the extruder.
# Grinding is messy, not damaging - stop the print and clear the gears if it starts.

bed_temperature = 50
bridge_fan_speed = 100
chamber_minimal_temperature = 0
chamber_temperature = 0
compatible_printers = 
compatible_printers_condition = nozzle_diameter[0]>0.35 and printer_model!="MK2SMM" and printer_notes!~/.*MINI.*/ and printer_notes!~/.*PG.*/ and num_extruders==1 && ! (printer_notes=~/.*PRINTER_VENDOR_PRUSA3D.*/ and printer_notes=~/.*PRINTER_MODEL_MK3.*/ and single_extruder_multi_material)
compatible_prints = 
compatible_prints_condition = 
cooling = 1
cooling_perimeter_transition_distance = 0
cooling_slowdown_logic = uniform_cooling
custom_parameters_filament = ""
disable_fan_first_layers = 3
enable_dynamic_fan_speeds = 0
end_filament_gcode = "; Filament-specific end gcode"
extrusion_multiplier = 1.05
fan_always_on = 1
fan_below_layer_time = 100
filament_abrasive = 0
filament_colour = #008000
filament_cooling_final_speed = 3.4
filament_cooling_initial_speed = 2.2
filament_cooling_moves = 4
filament_cost = 79
filament_density = 1.23
filament_deretract_speed = 25
filament_diameter = 1.75
filament_infill_max_crossing_speed = 0
filament_infill_max_speed = 0
filament_load_time = 0
filament_loading_speed = 28
filament_loading_speed_start = 3
filament_max_volumetric_speed = 4
filament_minimal_purge_on_wipe_tower = 15
filament_multitool_ramming = 0
filament_multitool_ramming_flow = 10
filament_multitool_ramming_volume = 10
filament_notes = "Inslogic TPU 95A, FAST/high-flow EXPERIMENT — TDS rev. 12.02.2024.\n\nPURPOSE: find out whether the 1.2 mm3/s flow ceiling on this printer's TPU\nprofiles comes from the FILAMENT or from the PRINTER, before buying a genuine\nhigh-flow grade. Not a validated profile.\n\nPARENT: NinjaTek Cheetah TPU (a real 95A high-speed grade, 4.0 mm3/s, and it\nraises retraction to 1.5 mm where Generic FLEX uses 0). NOT Generic FLEX.\n\nWHY 225 C (vs 210 C on the standard 'Inslogic TPU 95A'):\nFlow is going from 1.2 to 4.0 mm3/s - 3.3x the material through the same melt\nzone per second - which needs more heat to keep up. 225 C sits just under\nInslogic's stated 230 C maximum. First layer 230 C, at that maximum, for\nadhesion. Cheetah's own parent runs 240 C but that is a different polymer;\nstaying inside the Inslogic TDS matters more than matching the parent.\n\nFAN 100 % is from the TDS and is correct for TPU - it does not warp.\nBED 50 C is the TDS floor and matches Prusa's *FLEX* base.\nPRINT SHEET: the TDS asks for a textured PEI sheet. This printer's is a Prusa\nsatin (17 Oct 2026), on which Prusa says to apply a glue stick for TPU - it goes\ndown for every print here anyway. On smooth PEI, TPU can bond hard enough to\ndamage the sheet. See docs/print-sheet.md.\n\nNOTE ON THE CEILING: 4.0 mm3/s is a ceiling, not a target, but the print profile\nwill actually reach it - infill at 80 mm/s demands 7.2 mm3/s at 0.45 x 0.2, so\nthe cap is what governs infill. This profile therefore genuinely exercises 4.0.\n\nFAILURE MODES TO WATCH: gaps or thinning in perimeters (under-extrusion), or\nfilament dust around the Bondtech gears (grinding). Both mean the material cannot\nsustain the flow - stop, clear the gears, and treat it as evidence that a real\nhigh-flow grade is the fix rather than a profile change.\n\nCONFIRMED 30 Jul 2026 — VaseRose_5cm printed clean with this profile.\nMeasured on the real model, not a swatch:\n  old profile (1.2 mm3/s) ... 2 h 53 m\n  this profile (4.0 mm3/s) .. 1 h 40 m    = 1.73x faster\n\nWHAT THIS SETTLES: the 1.2 mm3/s ceiling was the PROFILE, not the material.\nStandard Inslogic TPU 95A sustains 4.0 mm3/s on this MK3S+ with no under-extrusion\nand no grinding. A dedicated high-flow grade (NinjaTek Cheetah, Overture High\nSpeed) is therefore NOT needed to reach this speed — do not buy one on speed\ngrounds alone.\n\nThe 1.73x here is lower than the 2.16x the swatch slice predicted, because the\ncap only binds where the print profile asks for more than 4.0 mm3/s. Perimeters at\n45 mm/s need 4.05, infill at 80 mm/s needs 7.2 — so infill is governed by the cap\nand perimeters are barely touched. Expect bigger gains on infill-heavy parts and\nsmaller ones on thin-walled parts.\n\nSTILL UNKNOWN: whether 4.0 is the actual limit. It was chosen because it is what\nPrusa rates Cheetah/Overture at on MK3-family printers, not because this filament\nwas tested to its edge. If more speed is wanted, raise filament_max_volumetric_speed\nin steps and watch for the same failure modes."
filament_purge_multiplier = 100%
filament_ramming_parameters = "120 100 6.6 6.8 7.2 7.6 7.9 8.2 8.7 9.4 9.9 10.0| 0.05 6.6 0.45 6.8 0.95 7.8 1.45 8.3 1.95 9.7 2.45 10 2.95 7.6 3.45 7.6 3.95 7.6 4.45 7.6 4.95 7.6"
filament_retract_before_travel = 3
filament_retract_before_wipe = nil
filament_retract_layer_change = nil
filament_retract_length = 1.5
filament_retract_length_toolchange = nil
filament_retract_lift = 0
filament_retract_lift_above = nil
filament_retract_lift_below = nil
filament_retract_restart_extra = nil
filament_retract_restart_extra_toolchange = nil
filament_retract_speed = 45
filament_seam_gap_distance = nil
filament_settings_id = 
filament_shrinkage_compensation_xy = 0%
filament_shrinkage_compensation_z = 0%
filament_soluble = 0
filament_spool_weight = 1000
filament_stamping_distance = 0
filament_stamping_loading_speed = 20
filament_toolchange_delay = 0
filament_travel_lift_before_obstacle = nil
filament_travel_max_lift = nil
filament_travel_ramping_lift = nil
filament_travel_slope = nil
filament_type = FLEX
filament_unload_time = 0
filament_unloading_speed = 90
filament_unloading_speed_start = 100
filament_vendor = Inslogic
filament_wipe = 0
first_layer_bed_temperature = 50
first_layer_temperature = 230
full_fan_speed_layer = 3
idle_temperature = nil
inherits = NinjaTek Cheetah TPU
max_fan_speed = 100
min_fan_speed = 100
min_print_speed = 10
overhang_fan_speed_0 = 0
overhang_fan_speed_1 = 0
overhang_fan_speed_2 = 0
overhang_fan_speed_3 = 0
slowdown_below_layer_time = 10
start_filament_gcode = "M900 K0 ; Filament gcode"
temperature = 225

File: slicer/filament/inslogic/Inslogic TPU 95A @0.8 nozzle.ini
# Inslogic TPU 95A — Prusa MK3S+, 0.8 nozzle
# Built from Inslogic TPU 95A Technical Data Sheet (rev. 12.02.2024).
#
# NOTE: the TDS lists 0.4 / 0.6 mm nozzles only — 0.8 is outside vendor spec.
#
# Parent is Generic FLEX @0.8 nozzle. There is NO "Ultrafuse TPU-95A @0.8
# nozzle" in the PrusaResearch bundle for the MK3 family — the 0.8 Ultrafuse
# variants exist only for MK4 / MK4S / XL / COREONE. Generic FLEX @0.8 is the
# only valid soft-TPU 0.8 parent on an MK3S+.

bed_temperature = 50
bridge_fan_speed = 100
chamber_minimal_temperature = 0
chamber_temperature = 0
compatible_printers = 
compatible_printers_condition = nozzle_diameter[0]==0.8 and printer_model!="MK2SMM" and printer_notes!~/.*MINI.*/ and printer_notes!~/.*PG.*/ and ! single_extruder_multi_material
compatible_prints = 
compatible_prints_condition = 
cooling = 0
cooling_perimeter_transition_distance = 0
cooling_slowdown_logic = uniform_cooling
custom_parameters_filament = ""
disable_fan_first_layers = 3
enable_dynamic_fan_speeds = 0
end_filament_gcode = "; Filament-specific end gcode"
extrusion_multiplier = 1.15
fan_always_on = 1
fan_below_layer_time = 100
filament_abrasive = 0
filament_colour = #008000
filament_cooling_final_speed = 3.4
filament_cooling_initial_speed = 2.2
filament_cooling_moves = 4
filament_cost = 79
filament_density = 1.23
filament_deretract_speed = 25
filament_diameter = 1.75
filament_infill_max_crossing_speed = 0
filament_infill_max_speed = 0
filament_load_time = 0
filament_loading_speed = 28
filament_loading_speed_start = 3
filament_max_volumetric_speed = 4.3
filament_minimal_purge_on_wipe_tower = 15
filament_multitool_ramming = 0
filament_multitool_ramming_flow = 10
filament_multitool_ramming_volume = 10
filament_notes = "Inslogic TPU 95A @0.8 nozzle — TDS rev. 12.02.2024.\n\nVENDOR SPEC:\nDiameter 1.75 +/- 0.03 mm, 1 kg spool. Density 1.23 g/cm3.\nDrying: 50 C for 4 h.\nNozzle sizes: 0.4 / 0.6 mm — 0.8 IS NOT LISTED by Inslogic.\nNozzle temp: 190-210 C at 50-80 mm/s; 210-230 C at 80-120 mm/s.\nBed: 50-60 C. Bed type: TEXTURED PEI sheet / cool plate.\nShore 95A. HDT(0.45 MPa) 53 C.\n\n215 C (vs 210 C on the 0.4 profile) because a 0.8 nozzle moves more material\nper second, putting it near the boundary of the TDS's two speed bands.\n\nBED SHEET: the TDS asks for a textured PEI sheet; this printer's is a Prusa satin\n(17 Oct 2026), on which Prusa says to apply a glue stick for TPU. Not on bare\nsmooth PEI. See docs/print-sheet.md.\n\nWORTH KNOWING: soft 95A TPU through a 0.8 nozzle on a Bondtech direct drive is\nworkable but not a well-trodden path - the filament path is the limit, not the\nnozzle. If it grinds or under-extrudes, drop to the 0.4/0.6 profile rather than\npushing flow up. 4.3 mm3/s is inherited from Generic FLEX @0.8; treat it as a\nceiling, not a target.\n\nUNTESTED - no calibration print has been run with this profile yet."
filament_purge_multiplier = 100%
filament_ramming_parameters = "120 100 6.6 6.8 7.2 7.6 7.9 8.2 8.7 9.4 9.9 10.0| 0.05 6.6 0.45 6.8 0.95 7.8 1.45 8.3 1.95 9.7 2.45 10 2.95 7.6 3.45 7.6 3.95 7.6 4.45 7.6 4.95 7.6"
filament_retract_before_travel = 2
filament_retract_before_wipe = nil
filament_retract_layer_change = nil
filament_retract_length = 0
filament_retract_length_toolchange = nil
filament_retract_lift = nil
filament_retract_lift_above = nil
filament_retract_lift_below = nil
filament_retract_restart_extra = nil
filament_retract_restart_extra_toolchange = nil
filament_retract_speed = nil
filament_seam_gap_distance = nil
filament_settings_id = 
filament_shrinkage_compensation_xy = 0%
filament_shrinkage_compensation_z = 0%
filament_soluble = 0
filament_spool_weight = 1000
filament_stamping_distance = 0
filament_stamping_loading_speed = 20
filament_toolchange_delay = 0
filament_travel_lift_before_obstacle = nil
filament_travel_max_lift = nil
filament_travel_ramping_lift = nil
filament_travel_slope = nil
filament_type = FLEX
filament_unload_time = 0
filament_unloading_speed = 90
filament_unloading_speed_start = 100
filament_vendor = Inslogic
filament_wipe = 0
first_layer_bed_temperature = 50
first_layer_temperature = 220
full_fan_speed_layer = 0
idle_temperature = nil
inherits = Generic FLEX @0.8 nozzle
max_fan_speed = 100
min_fan_speed = 100
min_print_speed = 15
overhang_fan_speed_0 = 0
overhang_fan_speed_1 = 0
overhang_fan_speed_2 = 0
overhang_fan_speed_3 = 0
slowdown_below_layer_time = 15
start_filament_gcode = "M900 K0 ; Filament gcode"
temperature = 215

File: slicer/filament/inslogic/Inslogic TPU 95A.ini
# Inslogic TPU 95A — Prusa MK3S+, 0.4 / 0.6 nozzle
# Built from Inslogic TPU 95A Technical Data Sheet (rev. 12.02.2024).
#
# Parent is Generic FLEX, NOT Ultrafuse TPU-95A. That matters — see README.md.
# The Ultrafuse TPU-95A chain descends from Ultrafuse TPC-45D (a near-rigid
# copolyester) and inherits a 15 mm3/s volumetric limit and a 40 C bed from it.
# Generic FLEX is the soft-TPU chain: 1.2 mm3/s and a 50 C bed, which is exactly
# the bed temperature Inslogic specifies.

bed_temperature = 50
bridge_fan_speed = 100
chamber_minimal_temperature = 0
chamber_temperature = 0
compatible_printers = 
compatible_printers_condition = nozzle_diameter[0]>=0.35 and nozzle_diameter[0]!=0.8 and printer_model!="MK2SMM" and printer_notes!~/.*MINI.*/ and printer_notes!~/.*PG.*/ and ! single_extruder_multi_material
compatible_prints = 
compatible_prints_condition = 
cooling = 0
cooling_perimeter_transition_distance = 0
cooling_slowdown_logic = uniform_cooling
custom_parameters_filament = ""
disable_fan_first_layers = 3
enable_dynamic_fan_speeds = 0
end_filament_gcode = "; Filament-specific end gcode"
extrusion_multiplier = 1.15
fan_always_on = 1
fan_below_layer_time = 100
filament_abrasive = 0
filament_colour = #008000
filament_cooling_final_speed = 3.4
filament_cooling_initial_speed = 2.2
filament_cooling_moves = 4
filament_cost = 79
filament_density = 1.23
filament_deretract_speed = 25
filament_diameter = 1.75
filament_infill_max_crossing_speed = 0
filament_infill_max_speed = 0
filament_load_time = 0
filament_loading_speed = 28
filament_loading_speed_start = 3
filament_max_volumetric_speed = 1.2
filament_minimal_purge_on_wipe_tower = 15
filament_multitool_ramming = 0
filament_multitool_ramming_flow = 10
filament_multitool_ramming_volume = 10
filament_notes = "Inslogic TPU 95A — TDS rev. 12.02.2024.\n\nVENDOR SPEC:\nDiameter 1.75 +/- 0.03 mm, 1 kg spool. Density 1.23 g/cm3.\nDrying: 50 C for 4 h.\nNozzle sizes: 0.4 / 0.6 mm.\nNozzle temp: 190-210 C at 50-80 mm/s; 210-230 C at 80-120 mm/s.\nBed: 50-60 C. Bed type: TEXTURED PEI sheet / cool plate.\nShore 95A. HDT(0.45 MPa) 53 C. Elongation at break 1050 %.\n\nWHY 210 C: the MK3S+ prints TPU slowly (well under 80 mm/s), so the TDS's\nlow-speed band applies. 210 C is the top of that band - highest layer\nadhesion without entering the high-speed range the printer never reaches.\nNote this is well BELOW the 225 C that the Ultrafuse TPU-95A profile uses;\nInslogic's stated maximum is 230 C at speeds this printer will not hit.\n\nBED SHEET: Inslogic specifies a TEXTURED PEI sheet. This printer's is a Prusa\nsatin (powder-coated PEI, 17 Oct 2026), on which Prusa says to apply a glue\nstick for TPU - it goes down for every print here anyway. On BARE smooth PEI,\nTPU bonds hard enough to damage the sheet on removal. See docs/print-sheet.md.\n\nFAN 100 % is straight from the TDS and is correct here - unlike ASA, TPU does\nnot warp, so full cooling is safe.\n\nFIRST TUNING KNOB: retraction is inherited from Generic FLEX, which sets it to\n0 (no retraction). If stringing is bad on the MK3S+'s direct drive, try ~0.8 mm\nat 25 mm/s before changing anything else.\n\nUNTESTED - no calibration print has been run with this profile yet."
filament_purge_multiplier = 100%
filament_ramming_parameters = "120 100 6.6 6.8 7.2 7.6 7.9 8.2 8.7 9.4 9.9 10.0| 0.05 6.6 0.45 6.8 0.95 7.8 1.45 8.3 1.95 9.7 2.45 10 2.95 7.6 3.45 7.6 3.95 7.6 4.45 7.6 4.95 7.6"
filament_retract_before_travel = 2
filament_retract_before_wipe = nil
filament_retract_layer_change = nil
filament_retract_length = 0
filament_retract_length_toolchange = nil
filament_retract_lift = nil
filament_retract_lift_above = nil
filament_retract_lift_below = nil
filament_retract_restart_extra = nil
filament_retract_restart_extra_toolchange = nil
filament_retract_speed = nil
filament_seam_gap_distance = nil
filament_settings_id = 
filament_shrinkage_compensation_xy = 0%
filament_shrinkage_compensation_z = 0%
filament_soluble = 0
filament_spool_weight = 1000
filament_stamping_distance = 0
filament_stamping_loading_speed = 20
filament_toolchange_delay = 0
filament_travel_lift_before_obstacle = nil
filament_travel_max_lift = nil
filament_travel_ramping_lift = nil
filament_travel_slope = nil
filament_type = FLEX
filament_unload_time = 0
filament_unloading_speed = 90
filament_unloading_speed_start = 100
filament_vendor = Inslogic
filament_wipe = 0
first_layer_bed_temperature = 50
first_layer_temperature = 215
full_fan_speed_layer = 0
idle_temperature = nil
inherits = Generic FLEX
max_fan_speed = 100
min_fan_speed = 100
min_print_speed = 15
overhang_fan_speed_0 = 0
overhang_fan_speed_1 = 0
overhang_fan_speed_2 = 0
overhang_fan_speed_3 = 0
slowdown_below_layer_time = 15
start_filament_gcode = "M900 K0 ; Filament gcode"
temperature = 210
