Repository: AlonRR/3d-printing-toolkit

# 3D printing toolkit — profiles, design rules, printer operations

Print-process engineering around a single **Prusa MK3S+**, treated as production equipment rather
than a hobby printer. What lives here:

| | |
|---|---|
| **Tuned slicer profiles** | 20 filament + 9 print + 1 printer preset, every number traced to a vendor datasheet or to a measurement on this machine |
| **Design rules** | FDM constraints calibrated to *this* machine's measured extrusion width, not its nozzle diameter |
| **Printer operations** | Scripts for the jobs the slicer does not do: resuming a print the printer abandoned, annealing parts on the bed, Live adjust Z calibration tags, retargeting a sliced file's temperatures, keeping the presets in step with the house rules |
| **Calibration models** | A PETG temperature tower and a gridfinity foot negative, in OpenSCAD, checked before they print |

Every figure here is either read out of this repo's own sliced output or measured on the machine.
Where a number is inherited or assumed rather than measured, it says so — that distinction is the
point of most of these documents.

---

## ⚠️ Read this first if you are about to write a profile

**PrusaSlicer does not resolve `inherits` in a hand-written user preset.** Missing keys take the
system *default*, not the parent's value — silently, while slicing still succeeds. A correct preset
has about 85 keys. Full explanation and the fix:
[`slicer/filament/inslogic/README.md`](slicer/filament/inslogic/README.md).

# Inslogic filament profiles — Prusa MK3S+

PrusaSlicer filament profiles for **Inslogic ASA**, **TPU 95A**, **PLA Pro** and **PETG Pro**,
built from Inslogic's own Technical Data Sheets (all rev. 12.02.2024). The figures are
transcribed in [`../../reference/inslogic-filament-data.md`](../../reference/inslogic-filament-data.md);
the PDFs themselves are Inslogic's and are not redistributed here.

Inslogic's [download center](https://www.inslogic3d.com/pages/download-center) publishes
**TDS/SDS data sheets only — no slicer profiles**, for any slicer. These were derived from
the data sheets by hand.

**Name the grade, not the material.** Inslogic sells eight different PLA products — PLA Pro,
Matte, Silk PLA+, Silk Dual/Tri/Four Colour, High-Speed Marble, Nebulux, LW-PLA and WoodFill
— and two PETGs, PETG Pro and the carbon-filled PETG-CF10. Each has its own data sheet.
These profiles cover the plain **Pro** grades only, which is why they are named
`Inslogic PLA Pro` and not `Inslogic PLA`: if the spool on the shelf turns out to be Matte or
Silk, the profile name is what surfaces the mismatch before the print does.

> **Print-validated: `Inslogic ASA - thin wall` (29 Jul) and `Inslogic TPU 95A - fast` (30 Jul).**
> The rest are installed and slice correctly, but their *temperatures* are still derived from
> the data sheet rather than validated against a printed part. Treat those as a well-reasoned
> starting point.

## ⚠️ Hand-written presets MUST be flattened — `inherits` does not fill the gaps

**The single most important thing in this folder.** It broke every profile here silently, and
the failure is invisible to normal checks.

PrusaSlicer records `inherits` for the UI ("modified from X") but does **not** consult the
parent to supply missing keys when loading a user preset. Any key absent from the file takes
the **system default**, not the parent's value. A PrusaSlicer-written preset has **85 keys**;
the sparse `inherits` + overrides files originally written here had 16–22, so ~68 keys per
profile were silently wrong.

What was actually lost, none of it visible in a temperature check:

- **`start_filament_gcode`** — the `M900 K` **Linear Advance** calibration. Reduced to a bare stub.
- `filament_ramming_parameters` — generic instead of ASA/FLEX-specific
- `filament_retract_length` / `_speed`, `extrusion_multiplier`, `cooling_slowdown_logic`

The trap is that slicing *succeeds* and the keys you personally wrote all read back correctly,
so a spot-check passes. The tell is the key count, or a key the parent sets that you didn't.

**Regenerate with `flatten_profiles.py`** (kept alongside these files). It resolves the real
chain out of `PrusaResearch.ini` with precedence: reference template < resolved parent chain <
your explicit overrides. Sparse originals are preserved as `*.ini.sparse-bak`.

Quick check that a preset is sound:

```powershell
Get-ChildItem "$env:APPDATA\PrusaSlicer\filament\*.ini" | ForEach-Object {
  "{0,-32} {1,3}" -f $_.BaseName, (Get-Content $_.FullName | Where-Object { $_ -match '^[a-z_0-9]+ = ' }).Count
}

## `Inslogic TPU 95A - fast` — the flow ceiling was the profile, not the filament

Prusa rates `Generic FLEX` / `Ultrafuse TPU-95A` at **1.2 mm³/s** on MK3-family printers, but
rates the genuine high-speed grades — **NinjaTek Cheetah TPU (95A)** and **Overture High Speed
TPU** — at **4.0 mm³/s**. This profile inherits Cheetah to borrow that ceiling *and* its 1.5 mm

File: slicer/filament/inslogic/Inslogic ASA - leaves.ini.sparse-bak
# Inslogic ASA — thin stem with a FLAT PLATE base — Prusa MK3S+, 0.4 nozzle
#
# Sibling of `Inslogic ASA - vase`. Identical in every respect except one value:
# disable_fan_first_layers is 10 instead of 4.
#
# Use for a part that is mostly thin (short layer times, needs the 70 % fan) but
# starts with a wide flat plate on the bed that must NOT be fan-cooled.
# Built for `Stem_for_Rose_5cm.stl` — leaves print flat as a 106.9 mm plate over
# layers 1-9, then a solid ~5.75 mm stem runs to 198 mm.
#
# WHY THE ONE CHANGE MATTERS
# The leaves are meant to be BENT UP by hand after printing. That makes interlayer
# bonding inside the leaf plate a functional requirement, not a cosmetic one: an
# ASA plate whose upper layers were laid down under 70 % part cooling snaps when
# bent instead of deforming. At disable_fan_first_layers = 4 the fan reaches full
# speed at layer 5, so five of the nine leaf layers get chilled. 10 covers the whole
# plate, then 70 % starts for the stem where the vase print proved it is needed.
#
# This is NOT a bed-adhesion setting. Adhesion here is handled by Magigoo (Original
# — label covers PLA/ABS/PET-G/TPU; ASA is not named but behaves like ABS), which is
# why no brim is used despite a 106.9 mm flat span. Magigoo grips the bottom face to
# the sheet; it does nothing for how layer 6 fused to layer 5, which is the bond that
# does the work when a leaf is bent.
inherits = Prusament ASA
filament_vendor = Inslogic
filament_type = ASA
filament_diameter = 1.75
filament_density = 1.05
filament_spool_weight = 1000
filament_colour = #FFF2EC
temperature = 250
first_layer_temperature = 260
bed_temperature = 100
first_layer_bed_temperature = 100
cooling = 1
fan_always_on = 1
min_fan_speed = 70
max_fan_speed = 70
bridge_fan_speed = 70
disable_fan_first_layers = 10
full_fan_speed_layer = 0
fan_below_layer_time = 60
slowdown_below_layer_time = 10
min_print_speed = 5
filament_notes = "Inslogic ASA, THIN STEM + FLAT PLATE BASE variant — TDS rev. 12.02.2024.\n\nUSE FOR: a part that is mostly thin/short-layer (wants 70 % fan) but begins with a\nwide flat plate that must not be fan-cooled. Built for Stem_for_Rose_5cm.stl.\nDO NOT USE FOR: normal bulk ASA parts — 70 % fan splits layers. Use 'Inslogic ASA'.\n\nDIFFERENCE FROM 'Inslogic ASA - vase': disable_fan_first_layers 4 -> 10. Nothing\nelse. The stem behaviour is deliberately identical to the vase profile, which was\nprint-validated 29 Jul 2026.\n\nWHY: the leaves print flat over layers 1-9 and are BENT UP by hand afterwards, so\ninterlayer bonding in that plate is structural. At 4, the fan hits full speed at\nlayer 5 and chills five of the nine leaf layers; ASA bonded under high cooling snaps\nwhen bent rather than deforming. 10 covers the whole plate.\n\nMODEL FACTS worth keeping (measured from the STL, not assumed):\n- Leaves: Z 0 to ~1.75 mm, 106.9 mm span, 3090 mm2 flat plate.\n- Stem: SOLID, ~5.75 mm diameter, no interior void at any height, up to 197.92 mm\n  (MK3S+ Z limit is 210 mm).\n- Every cross-section shrinks going up, so NO SUPPORTS are needed. Thorns are small\n  outward bumps that bridge fine.\n- Measured layer times with this cooling: leaf region ~94 s, stem ~8.8 s. The stem\n  figure is the one that matters — the print that failed sat at 5.0 s.\n\n⛔ DO NOT slice this model with the print profile '0.2mm QUALITY @MK3 - ... lightning'.\nThat profile has spiral_vase = 1 baked in (the only one of the eight that does). The\nstem is SOLID, so vase mode would hollow it into a single 0.45 mm wall with no top —\na 198 mm flagpole that would not survive handling. Use the same profile name WITHOUT\n'lightning' (vase off, 2 perimeters, 15 % infill).\n\nUNTESTED - built 29 Jul 2026."

File: slicer/filament/inslogic/Inslogic ASA - thin wall, flat base.ini.sparse-bak
# Inslogic ASA — thin stem with a FLAT PLATE base — Prusa MK3S+, 0.4 nozzle
#
# Sibling of `Inslogic ASA - vase`. Identical in every respect except one value:
# disable_fan_first_layers is 10 instead of 4.
#
# Use for a part that is mostly thin (short layer times, needs the 70 % fan) but
# starts with a wide flat plate on the bed that must NOT be fan-cooled.
# Built for `Stem_for_Rose_5cm.stl` — leaves print flat as a 106.9 mm plate over
# layers 1-9, then a solid ~5.75 mm stem runs to 198 mm.
#
# WHY THE ONE CHANGE MATTERS
# The leaves are meant to be BENT UP by hand after printing. That makes interlayer
# bonding inside the leaf plate a functional requirement, not a cosmetic one: an
# ASA plate whose upper layers were laid down under 70 % part cooling snaps when
# bent instead of deforming. At disable_fan_first_layers = 4 the fan reaches full
# speed at layer 5, so five of the nine leaf layers get chilled. 10 covers the whole
# plate, then 70 % starts for the stem where the vase print proved it is needed.
#
# This is NOT a bed-adhesion setting. Adhesion here is handled by Magigoo (Original
# — label covers PLA/ABS/PET-G/TPU; ASA is not named but behaves like ABS), which is
# why no brim is used despite a 106.9 mm flat span. Magigoo grips the bottom face to
# the sheet; it does nothing for how layer 6 fused to layer 5, which is the bond that
# does the work when a leaf is bent.
inherits = Prusament ASA
filament_vendor = Inslogic
filament_type = ASA
filament_diameter = 1.75
filament_density = 1.05
filament_cost = 69
filament_spool_weight = 1000
filament_colour = #FFF2EC
temperature = 250
first_layer_temperature = 260
bed_temperature = 100
first_layer_bed_temperature = 100
cooling = 1
fan_always_on = 1
min_fan_speed = 70
max_fan_speed = 70
bridge_fan_speed = 70
disable_fan_first_layers = 10
full_fan_speed_layer = 0
fan_below_layer_time = 60
slowdown_below_layer_time = 10
min_print_speed = 5
filament_notes = "Inslogic ASA, THIN STEM + FLAT PLATE BASE variant — TDS rev. 12.02.2024.\n\nUSE FOR: a part that is mostly thin/short-layer (wants 70 % fan) but begins with a\nwide flat plate that must not be fan-cooled. Built for Stem_for_Rose_5cm.stl.\nDO NOT USE FOR: normal bulk ASA parts — 70 % fan splits layers. Use 'Inslogic ASA'.\n\nDIFFERENCE FROM 'Inslogic ASA - vase': disable_fan_first_layers 4 -> 10. Nothing\nelse. The stem behaviour is deliberately identical to the vase profile, which was\nprint-validated 29 Jul 2026.\n\nWHY: the leaves print flat over layers 1-9 and are BENT UP by hand afterwards, so\ninterlayer bonding in that plate is structural. At 4, the fan hits full speed at\nlayer 5 and chills five of the nine leaf layers; ASA bonded under high cooling snaps\nwhen bent rather than deforming. 10 covers the whole plate.\n\nMODEL FACTS worth keeping (measured from the STL, not assumed):\n- Leaves: Z 0 to ~1.75 mm, 106.9 mm span, 3090 mm2 flat plate.\n- Stem: SOLID, ~5.75 mm diameter, no interior void at any height, up to 197.92 mm\n  (MK3S+ Z limit is 210 mm).\n- Every cross-section shrinks going up, so NO SUPPORTS are needed. Thorns are small\n  outward bumps that bridge fine.\n- Measured layer times with this cooling: leaf region ~94 s, stem ~8.8 s. The stem\n  figure is the one that matters — the print that failed sat at 5.0 s.\n\n⛔ DO NOT slice this model with the print profile '0.2mm QUALITY @MK3 - ... lightning'.\nThat profile has spiral_vase = 1 baked in (the only one of the eight that does). The\nstem is SOLID, so vase mode would hollow it into a single 0.45 mm wall with no top —\na 198 mm flagpole that would not survive handling. Use the same profile name WITHOUT\n'lightning' (vase off, 2 perimeters, 15 % infill).\n\nUNTESTED - built 29 Jul 2026."

File: slicer/filament/inslogic/Inslogic ASA - thin wall.ini.sparse-bak
# Inslogic ASA — vase / thin single wall — Prusa MK3S+, 0.4 nozzle
#
# Purpose-built for spiral-vase and thin single-wall parts, where the general
# `Inslogic ASA` profile fails. Do NOT use this for normal multi-perimeter
# parts — the fan is far too high for bulk ASA and will cause layer splitting.
#
# WHY THIS EXISTS
# The stem print (stem_vase_mode_asa.3mf: a 21.8 mm tube, 147 mm tall, single
# wall, 727 layers) came out non-uniform on the rear face. Measured from the
# sliced G-code: median layer time 5.01 s, and the fan never went above 20 %.
# ASA at 255 C laid onto a 5-second-old bead with almost no cooling does not
# solidify between passes. The rear face is worst because the MK3's part-cooling
# blower throws air at the nozzle from the front and the heater block shadows
# the rear — at 20 % there is no airflow to spare for it.
#
# The Inslogic TDS specifies 100 % fan. The general-purpose profile overrides
# that to 20 % to stop warping on bulk ASA, which is correct there. For a single
# wall with no cross-section to delaminate, the TDS was closer to right.
inherits = Prusament ASA
filament_vendor = Inslogic
filament_type = ASA
filament_diameter = 1.75
filament_density = 1.05
filament_cost = 69
filament_spool_weight = 1000
filament_colour = #FFF2EC
temperature = 250
first_layer_temperature = 260
bed_temperature = 100
first_layer_bed_temperature = 100
cooling = 1
fan_always_on = 1
min_fan_speed = 70
max_fan_speed = 70
bridge_fan_speed = 70
disable_fan_first_layers = 4
full_fan_speed_layer = 0
fan_below_layer_time = 60
slowdown_below_layer_time = 10
min_print_speed = 5
filament_notes = "Inslogic ASA, VASE / THIN WALL variant — TDS rev. 12.02.2024.\n\nUSE FOR: spiral vase mode, single-wall parts, anything with a layer time\nunder ~10 s and little cross-section.\nDO NOT USE FOR: normal parts. 70 % fan on bulk ASA causes layer splitting\nand corner lift. Use the plain 'Inslogic ASA' profile for those.\n\nWHAT CHANGED vs 'Inslogic ASA', and why:\n\n1. FAN 20 % -> 70 %. The root cause. A single wall has no neighbouring\n   perimeter to conduct heat into, so active cooling is the only thing that\n   sets the extrudate before the next pass lands on it.\n\n2. slowdown_below_layer_time 5 s -> 10 s, and min_print_speed 10 -> 5 mm/s.\n   The 5 s target was being met exactly (the slicer had already dropped speed\n   from 25 to 13.7 mm/s), but 5 s is not enough for ASA. min_print_speed had\n   to come down too or the slicer cannot slow enough to reach the new target.\n   Cost: the stem goes from ~65 min to roughly 2.2 h.\n\n3. TEMPERATURE 255 -> 250 C. The TDS's 250-260 C figure is specified for\n   50-100 mm/s. This print runs near 7 mm/s, so less heat input is needed;\n   250 C is the bottom of the vendor band. First layer stays at 260 C because\n   bed adhesion was confirmed good and there is no reason to disturb it.\n\nUNCHANGED: bed 100 C and disable_fan_first_layers = 4. The base held the bed\nwith no lift, so the first-layer behaviour is deliberately left alone.\n\nIF IT IS STILL NON-UNIFORM: raise slowdown_below_layer_time to 15 s (~3.2 h)\nbefore touching the fan again. If the upper tube shows weak layer bonding or\nsplitting instead, the fan is too high — drop to 50 %.\n\nCONFIRMED 29 Jul 2026 - the stem reprinted with this profile came out markedly\nbetter than the 20 %-fan / 5 s-layer original.\n\nWHAT THAT RESULT PROVES, and what it does not:\nThree things changed at once (fan, layer time, temperature), so which one carried\nthe fix is not isolated. The DIRECTION is conclusive though: more cooling plus more\nsolidification time made it better. Had a draft through the enclosure's open side\nbeen OVER-cooling the rear face, tripling the fan would have made it worse. It did\nnot. So the cause was under-solidification - hot ASA landing on a bead that had not\nset - and the draft theory is ruled out as the primary cause.\n\nAlso settled: 70 % fan did NOT cause the ASA layer-bonding failure that was the risk\nof going this high. No need to fall back to 50 %."

File: slicer/filament/inslogic/Inslogic ASA - vase.ini.sparse-bak
# Inslogic ASA — vase / thin single wall — Prusa MK3S+, 0.4 nozzle
#
# Purpose-built for spiral-vase and thin single-wall parts, where the general
# `Inslogic ASA` profile fails. Do NOT use this for normal multi-perimeter
# parts — the fan is far too high for bulk ASA and will cause layer splitting.
#
# WHY THIS EXISTS
# The stem print (stem_vase_mode_asa.3mf: a 21.8 mm tube, 147 mm tall, single
# wall, 727 layers) came out non-uniform on the rear face. Measured from the
# sliced G-code: median layer time 5.01 s, and the fan never went above 20 %.
# ASA at 255 C laid onto a 5-second-old bead with almost no cooling does not
# solidify between passes. The rear face is worst because the MK3's part-cooling
# blower throws air at the nozzle from the front and the heater block shadows
# the rear — at 20 % there is no airflow to spare for it.
#
# The Inslogic TDS specifies 100 % fan. The general-purpose profile overrides
# that to 20 % to stop warping on bulk ASA, which is correct there. For a single
# wall with no cross-section to delaminate, the TDS was closer to right.
inherits = Prusament ASA
filament_vendor = Inslogic
filament_type = ASA
filament_diameter = 1.75
filament_density = 1.05
filament_spool_weight = 1000
filament_colour = #FFF2EC
temperature = 250
first_layer_temperature = 260
bed_temperature = 100
first_layer_bed_temperature = 100
cooling = 1
fan_always_on = 1
min_fan_speed = 70
max_fan_speed = 70
bridge_fan_speed = 70
disable_fan_first_layers = 4
full_fan_speed_layer = 0
fan_below_layer_time = 60
slowdown_below_layer_time = 10
min_print_speed = 5
filament_notes = "Inslogic ASA, VASE / THIN WALL variant — TDS rev. 12.02.2024.\n\nUSE FOR: spiral vase mode, single-wall parts, anything with a layer time\nunder ~10 s and little cross-section.\nDO NOT USE FOR: normal parts. 70 % fan on bulk ASA causes layer splitting\nand corner lift. Use the plain 'Inslogic ASA' profile for those.\n\nWHAT CHANGED vs 'Inslogic ASA', and why:\n\n1. FAN 20 % -> 70 %. The root cause. A single wall has no neighbouring\n   perimeter to conduct heat into, so active cooling is the only thing that\n   sets the extrudate before the next pass lands on it.\n\n2. slowdown_below_layer_time 5 s -> 10 s, and min_print_speed 10 -> 5 mm/s.\n   The 5 s target was being met exactly (the slicer had already dropped speed\n   from 25 to 13.7 mm/s), but 5 s is not enough for ASA. min_print_speed had\n   to come down too or the slicer cannot slow enough to reach the new target.\n   Cost: the stem goes from ~65 min to roughly 2.2 h.\n\n3. TEMPERATURE 255 -> 250 C. The TDS's 250-260 C figure is specified for\n   50-100 mm/s. This print runs near 7 mm/s, so less heat input is needed;\n   250 C is the bottom of the vendor band. First layer stays at 260 C because\n   bed adhesion was confirmed good and there is no reason to disturb it.\n\nUNCHANGED: bed 100 C and disable_fan_first_layers = 4. The base held the bed\nwith no lift, so the first-layer behaviour is deliberately left alone.\n\nIF IT IS STILL NON-UNIFORM: raise slowdown_below_layer_time to 15 s (~3.2 h)\nbefore touching the fan again. If the upper tube shows weak layer bonding or\nsplitting instead, the fan is too high — drop to 50 %.\n\nCONFIRMED 29 Jul 2026 - the stem reprinted with this profile came out markedly\nbetter than the 20 %-fan / 5 s-layer original.\n\nWHAT THAT RESULT PROVES, and what it does not:\nThree things changed at once (fan, layer time, temperature), so which one carried\nthe fix is not isolated. The DIRECTION is conclusive though: more cooling plus more\nsolidification time made it better. Had a draft through the enclosure's open side\nbeen OVER-cooling the rear face, tripling the fan would have made it worse. It did\nnot. So the cause was under-solidification - hot ASA landing on a bead that had not\nset - and the draft theory is ruled out as the primary cause.\n\nAlso settled: 70 % fan did NOT cause the ASA layer-bonding failure that was the risk\nof going this high. No need to fall back to 50 %."

File: slicer/filament/inslogic/Inslogic ASA @0.8 nozzle.ini.sparse-bak
# Inslogic ASA — Prusa MK3S+, 0.8 nozzle
# Built from Inslogic ASA Technical Data Sheet (rev. 12.02.2024).
# NOTE: the TDS lists 0.2 / 0.4 / 0.6 mm nozzles only — 0.8 is outside vendor
# spec. It works fine in practice (a bigger nozzle is more forgiving, not less),
# but the temps below come from the TDS's high-flow band, not from a 0.8 entry.
inherits = Prusament ASA @0.8 nozzle
filament_vendor = Inslogic
filament_type = ASA
filament_diameter = 1.75
filament_density = 1.05
filament_cost = 69
filament_spool_weight = 1000
filament_colour = #FFF2EC
temperature = 265
first_layer_temperature = 265
bed_temperature = 110
first_layer_bed_temperature = 105
fan_always_on = 1
min_fan_speed = 20
max_fan_speed = 20
bridge_fan_speed = 30
disable_fan_first_layers = 4
min_print_speed = 5
filament_max_volumetric_speed = 15
filament_notes = "Inslogic ASA @0.8 nozzle — TDS rev. 12.02.2024.\n\nVENDOR SPEC:\nDiameter 1.75 +/- 0.02 mm, 1 kg spool. Density 1.05 g/cm3.\nDrying: 80 C for 4 h.\nNozzle sizes: 0.2 / 0.4 / 0.6 mm — 0.8 IS NOT LISTED by Inslogic.\nNozzle temp: 250-260 C at 50-100 mm/s; 260-280 C at 100-200 mm/s.\nBed: 80-100 C. Bed type: smooth PEI / high-temp plate.\nShrinkage at 23 C: 0.4-0.9 %. Tg 108 C, HDT(0.45 MPa) 98 C.\n\n265 C is used because a 0.8 nozzle pushes far more material per second than\na 0.4, so it sits in the TDS's high-flow band (260-280 C). This also matches\nthe Prusament ASA @0.8 parent exactly.\n\nDELIBERATE DEVIATION FROM TDS:\nThe TDS says 100 % cooling fan. Not applied — see the 0.4 profile's notes.\nFan stays at 20 %, off for the first 4 layers.\n\nBED IS 105 C FIRST LAYER / 110 C, DELIBERATELY OUTSIDE VENDOR SPEC.\nInslogic sanctions 80-100 C. These are Prusa's own tested ASA numbers, taken\non 30 Aug 2026 because a hotter bed keeps the lower layers soft longer, so\nthe part relieves stress instead of curling its corners up.\nThis is only safe because a glue stick goes down for every print on this\nmachine. ASA on BARE smooth PEI at 110 C bonds hard enough to tear PEI off\nthe sheet on removal. No glue, no 110 - drop back to 100/100.\nIf a part still lifts at 105/110, the bed is no longer the problem: look at\nthe chamber, a brim, and a draft shield. See docs/asa-print-quality.md.\n\nUNTESTED - no calibration print has been run with this profile yet."

File: slicer/filament/inslogic/Inslogic ASA.ini.sparse-bak
# Inslogic ASA — Prusa MK3S+, 0.4 / 0.6 nozzle
# Built from Inslogic ASA Technical Data Sheet (rev. 12.02.2024).
# See README.md in this folder for what was taken from the TDS and what was
# deliberately overridden.
inherits = Prusament ASA
filament_vendor = Inslogic
filament_type = ASA
filament_diameter = 1.75
filament_density = 1.05
filament_spool_weight = 1000
filament_colour = #FFF2EC
temperature = 255
first_layer_temperature = 260
bed_temperature = 100
first_layer_bed_temperature = 100
fan_always_on = 1
min_fan_speed = 20
max_fan_speed = 20
bridge_fan_speed = 30
disable_fan_first_layers = 4
filament_notes = "Inslogic ASA — TDS rev. 12.02.2024.\n\nVENDOR SPEC:\nDiameter 1.75 +/- 0.02 mm, 1 kg spool. Density 1.05 g/cm3.\nDrying: 80 C for 4 h.\nNozzle sizes: 0.2 / 0.4 / 0.6 mm.\nNozzle temp: 250-260 C at 50-100 mm/s; 260-280 C at 100-200 mm/s.\nBed: 80-100 C. Bed type: smooth PEI / high-temp plate.\nShrinkage at 23 C: 0.4-0.9 %. Tg 108 C, HDT(0.45 MPa) 98 C.\n\nDELIBERATE DEVIATION FROM TDS:\nThe TDS says 100 % cooling fan. That is not applied here. 100 % part\ncooling on ASA causes warping and layer splitting on an open-frame MK3S+.\nFan is kept at the Prusament ASA values (20 %, off for the first 4 layers),\nwhich is what the working YASIN ASA profile on this machine already uses.\n\nBed is set to 100 C - the top of the Inslogic range. Prusa's own ASA profile\nuses 105/110 C; if parts still lift at 100 C, raising the bed is the first\nthing to try (it goes outside vendor spec but matches Prusa's tested value).\n\nUNTESTED - no calibration print has been run with this profile yet."

File: slicer/filament/inslogic/Inslogic PETG Pro @0.8 nozzle.ini.sparse-bak
# Inslogic PETG Pro — Prusa MK3S+, 0.8 nozzle
# Built from the Inslogic PETG Pro Technical Data Sheet (rev. 12.02.2024),
# archived at ../../reference/inslogic_petg_pro_tds.pdf.
# The TDS lists no 0.8 mm nozzle; this profile exists because that is how this
# printer is often run here.
inherits = Generic PETG @0.8 nozzle
filament_vendor = Inslogic
filament_type = PETG
filament_diameter = 1.75
filament_density = 1.26
filament_cost = 49
filament_spool_weight = 1000
bed_temperature = 70
first_layer_bed_temperature = 70
filament_notes = "Inslogic PETG Pro at 0.8 nozzle - TDS rev. 12.02.2024.\n\nGRADE: product 'PETG Pro Inslogic 1KG', 49 ILS retail in Israel (checked 29 Aug 2026). Not PETG-CF10, which is a different, carbon-filled material.\n\nVENDOR SPEC:\nDiameter 1.75 +/- 0.02 mm, 1 kg spool. Density 1.26 g/cm3.\nDrying: 50 C for 4 h.\nNozzle sizes: 0.2 / 0.4 / 0.6 mm - the TDS does NOT list 0.8.\nNozzle temp: 230-240 C at 50-100 mm/s; 240-255 C at 100-300 mm/s; 255-270 C at 300-600 mm/s.\nBed: 60-70 C. Bed type: smooth PEI sheet / high-temperature plate.\nCooling fan: 100 %.\n\nTHE BED IS THE ONE REAL CHANGE: 70/70 C, the top of the Inslogic range, against the parent's 85 C first layer / 90 C. Prusa's numbers are outside vendor spec and hot enough for PETG to bond to smooth PEI hard enough to damage the sheet. If the first layer lifts, raise toward 85/90 with a glue-stick release layer.\n\nDELIBERATE DEVIATION FROM TDS:\nFan stays at the parent's 30 % min / 50 % max rather than the sheet's 100 %. The same 100 % appears on all four Inslogic sheets read so far - ASA, TPU 95A, PLA Pro, PETG Pro - so it is boilerplate, and full cooling is how PETG layer adhesion gets destroyed.\n\nNOT OVERRIDDEN: temperature. A 0.8 nozzle moves about four times the material per second, which reads against the TDS's 240-255 C band, and the parent already sits at 250 C. Its first layer is 240 C - deliberately cooler, which is Prusa's own choice at 0.8 for PETG and is still the top of the vendor's slow band, so it is left alone.\n\nUNTESTED - no calibration print has been run with this profile yet."

File: slicer/filament/inslogic/Inslogic PETG Pro.ini.sparse-bak
# Inslogic PETG Pro — Prusa MK3S+, 0.4 / 0.6 nozzle
# Built from the Inslogic PETG Pro Technical Data Sheet (rev. 12.02.2024),
# archived at ../../reference/inslogic_petg_pro_tds.pdf.
# Parent is Generic PETG, not Prusament PETG: Prusament PETG carries
# `nozzle_diameter[0]!=0.6` and would hide this profile on a 0.6 nozzle, which
# the TDS explicitly supports. See README.md.
inherits = Generic PETG
filament_vendor = Inslogic
filament_type = PETG
filament_diameter = 1.75
filament_density = 1.26
filament_cost = 49
filament_spool_weight = 1000
bed_temperature = 70
first_layer_bed_temperature = 70
filament_notes = "Inslogic PETG Pro - TDS rev. 12.02.2024.\n\nGRADE: product 'PETG Pro Inslogic 1KG', 49 ILS retail in Israel (checked 29 Aug 2026). Inslogic also sells PETG-CF10, a carbon-filled grade that is a different material and needs a hardened nozzle.\n\nVENDOR SPEC:\nDiameter 1.75 +/- 0.02 mm, 1 kg spool. Density 1.26 g/cm3.\nDrying: 50 C for 4 h.\nNozzle sizes: 0.2 / 0.4 / 0.6 mm.\nNozzle temp: 230-240 C at 50-100 mm/s; 240-255 C at 100-300 mm/s; 255-270 C at 300-600 mm/s.\nBed: 60-70 C. Bed type: smooth PEI sheet / high-temperature plate.\nCooling fan: 100 %.\nTg 65.5 C, Tm 128 C, HDT(0.45 MPa) 72 C.\nTensile 50.0 MPa, elongation at break 34.5 %, flexural 81.9 MPa / 2750 MPa, Izod notched 4.8 kJ/m2.\n\nTHE BED IS THE ONE REAL CHANGE: 70/70 C, the top of the Inslogic range. Prusa's PETG parent runs 85 C first layer / 90 C, which is both outside vendor spec and hot enough that PETG bonds to a smooth PEI sheet strongly enough to tear PEI off it on removal.\nIf the first layer will not stick at 70 C, raise toward Prusa's 85/90 - and put down a thin glue-stick release layer first, which is what makes the higher bed safe rather than what makes it work.\n\nDELIBERATE DEVIATION FROM TDS:\nThe TDS says 100 % cooling fan. That is not applied. The parent's 30 % min / 50 % max is kept, because heavy part cooling is the standard way to ruin PETG layer adhesion.\nThe 100 % figure is identical on all four Inslogic sheets read so far - ASA, TPU 95A, PLA Pro and PETG Pro - which makes it a template default rather than a per-material recommendation.\n\nNOT OVERRIDDEN: temperature. The parent's 240 C sits exactly at the top of the TDS band for the speeds this printer runs at 0.4 mm, and its 240 C first layer is the same number, so there is nothing to change.\n\nUNTESTED - no calibration print has been run with this profile yet."

File: slicer/filament/inslogic/Inslogic PLA Pro @0.8 nozzle.ini.sparse-bak
# Inslogic PLA Pro — Prusa MK3S+, 0.8 nozzle
# Built from the Inslogic PLA Pro Technical Data Sheet (rev. 12.02.2024),
# archived at ../../reference/inslogic_pla_pro_tds.pdf.
# The TDS lists no 0.8 mm nozzle. This profile exists because that is how this
# printer is often run here, not because Inslogic supports it.
inherits = Generic PLA @0.8 nozzle
filament_vendor = Inslogic
filament_type = PLA
filament_diameter = 1.75
filament_density = 1.20
filament_cost = 59
filament_spool_weight = 1000
temperature = 220
first_layer_temperature = 220
bed_temperature = 60
first_layer_bed_temperature = 60
filament_notes = "Inslogic PLA Pro at 0.8 nozzle - TDS rev. 12.02.2024.\n\nGRADE: the plain PLA Pro grade - product 'PLA Pro Inslogic 1KG', 59 ILS retail in Israel (checked 29 Aug 2026). Not Matte, Silk, High-Speed, Nebulux, LW-PLA or WoodFill, which are separate products with their own sheets.\n\nVENDOR SPEC:\nDiameter 1.75 +/- 0.02 mm, 1 kg spool. Density 1.20 g/cm3.\nDrying: 50 C for 4 h.\nNozzle sizes: 0.2 / 0.4 / 0.6 mm - the TDS does NOT list 0.8.\nNozzle temp: 195-205 C at 50-100 mm/s; 205-220 C at 100-300 mm/s.\nBed: 50-60 C. Bed type: textured PEI sheet / cool plate.\nCooling fan: 100 %.\n\nTEMPERATURE:\nA 0.8 nozzle moves roughly four times the material per second at the same head speed, so it is read against the TDS's faster band, 205-220 C. 220 C is that band's top.\nThe parent runs a 230 C first layer. That is above anything the TDS sanctions anywhere, so it is clamped to 220 C - the whole reason a first-layer override appears in this file at all.\n\nNOT OVERRIDDEN: fan stays at the parent's 100 %, which matches the TDS. Bed 60 C is both the vendor's ceiling and the parent's value.\n\nUNTESTED - no calibration print has been run with this profile yet."

File: slicer/filament/inslogic/Inslogic PLA Pro.ini.sparse-bak
# Inslogic PLA Pro — Prusa MK3S+, 0.4 / 0.6 nozzle
# Built from the Inslogic PLA Pro Technical Data Sheet (rev. 12.02.2024),
# archived at ../../reference/inslogic_pla_pro_tds.pdf.
# This is the plain "PLA Pro" grade — not Matte, Silk, High-Speed, Nebulux,
# LW-PLA or WoodFill, each of which is a separate product with its own TDS.
# See README.md in this folder for the reasoning behind every number.
inherits = Generic PLA
filament_vendor = Inslogic
filament_type = PLA
filament_diameter = 1.75
filament_density = 1.20
filament_cost = 59
filament_spool_weight = 1000
temperature = 205
first_layer_temperature = 210
bed_temperature = 60
first_layer_bed_temperature = 60
filament_notes = "Inslogic PLA Pro - TDS rev. 12.02.2024.\n\nGRADE: this is the plain PLA Pro grade - product 'PLA Pro Inslogic 1KG', 59 ILS retail in Israel (checked 29 Aug 2026). Inslogic also sells Matte PLA, Silk PLA+, Silk Dual/Tri/Four Color, High-Speed Marble, Nebulux, LW-PLA and WoodFill PLA. Each has its own data sheet and none of them is this profile.\n\nVENDOR SPEC:\nDiameter 1.75 +/- 0.02 mm, 1 kg spool. Density 1.20 g/cm3.\nDrying: 50 C for 4 h.\nNozzle sizes: 0.2 / 0.4 / 0.6 mm.\nNozzle temp: 195-205 C at 50-100 mm/s; 205-220 C at 100-300 mm/s.\nBed: 50-60 C. Bed type: textured PEI sheet / cool plate.\nCooling fan: 100 %.\nTg 65.3 C, Tm 166 C, HDT(0.45 MPa) 55.0 C, Shore 83D.\nTensile 56.0 MPa, elongation at break 20.3 %, flexural 85.8 MPa / 2795 MPa, Izod notched 20.1 kJ/m2.\n\nTEMPERATURE:\n205 C is the top of the TDS band for the speeds this printer actually runs at 0.4 mm - perimeters 45 mm/s, infill 80 mm/s, so the 50-100 mm/s band. Prusa's Generic PLA parent runs 210 C, which is 5 C above anything Inslogic sanctions at that speed, so it is overridden down.\nFirst layer keeps the parent's +5 C, giving 210 C. That is still a temperature the TDS sanctions, just in its faster band.\nIf layers separate, going up is safe: 205-220 C is the vendor's own 100-300 mm/s band.\n\nNOT OVERRIDDEN, deliberately:\nFan - the parent already runs 100 %, which is exactly what the TDS asks for. This is the one Inslogic material where the sheet's blanket 100 % is right.\nBed 60 C - the top of the Inslogic range and the parent's value, so no change.\n\nUNTESTED - no calibration print has been run with this profile yet."

File: slicer/filament/inslogic/Inslogic TPU 95A - fast.ini.sparse-bak
# Inslogic TPU 95A — FAST / high-flow experiment — Prusa MK3S+, 0.4 nozzle
#
# ⚠️ THIS IS AN EXPERIMENT, not a validated profile. It exists to answer one
# question before any filament is bought: on this printer, is the 1.2 mm3/s
# ceiling a property of the FILAMENT or of the PRINTER?
#
# Parent is NinjaTek Cheetah TPU, not Generic FLEX. That is the whole point:
#
#   Generic FLEX / Ultrafuse TPU-95A ... 1.2 mm3/s  -> 13 mm/s at 0.45 x 0.2
#   NinjaTek Cheetah TPU (95A) ......... 4.0 mm3/s  -> 44 mm/s
#   Overture High Speed TPU ............ 4.0 mm3/s  -> 44 mm/s
#   (reference) PLA on this printer .... 15  mm3/s  -> 167 mm/s
#
# 44 mm/s is essentially this machine's PLA PERIMETER speed (perimeter_speed = 45
# in the 0.2mm QUALITY @MK3 profile), so perimeter-speed parity with PLA is the
# realistic target. Infill parity is not - PLA infill runs 80 mm/s here.
#
# Cheetah also raises filament_retract_length to 1.5 mm where Generic FLEX uses 0.
# That is inherited deliberately and is half of why the fast grades run fast.
#
# WHAT TO EXPECT: Inslogic TPU 95A is a STANDARD 95A grade, not a high-flow one.
# Its TDS tops out at 230 C in the 80-120 mm/s band. It may well not sustain
# 4.0 mm3/s. That is the useful result either way:
#   - If it prints clean, the old 1.2 ceiling was the profile, not the material.
#   - If it under-extrudes or the Bondtech grinds, the material is the limit and a
#     genuine high-flow grade (Cheetah / Overture High Speed) is worth buying.
# Watch for: gaps in perimeters, a thinning wall, or filament dust in the extruder.
# Grinding is messy, not damaging - stop the print and clear the gears if it starts.
inherits = NinjaTek Cheetah TPU
filament_vendor = Inslogic
filament_type = FLEX
filament_diameter = 1.75
filament_density = 1.23
filament_cost = 79
filament_spool_weight = 1000
temperature = 225
first_layer_temperature = 230
bed_temperature = 50
first_layer_bed_temperature = 50
cooling = 1
fan_always_on = 1
min_fan_speed = 100
max_fan_speed = 100
bridge_fan_speed = 100
disable_fan_first_layers = 3
filament_max_volumetric_speed = 4
filament_notes = "Inslogic TPU 95A, FAST/high-flow EXPERIMENT — TDS rev. 12.02.2024.\n\nPURPOSE: find out whether the 1.2 mm3/s flow ceiling on this printer's TPU\nprofiles comes from the FILAMENT or from the PRINTER, before buying a genuine\nhigh-flow grade. Not a validated profile.\n\nPARENT: NinjaTek Cheetah TPU (a real 95A high-speed grade, 4.0 mm3/s, and it\nraises retraction to 1.5 mm where Generic FLEX uses 0). NOT Generic FLEX.\n\nWHY 225 C (vs 210 C on the standard 'Inslogic TPU 95A'):\nFlow is going from 1.2 to 4.0 mm3/s - 3.3x the material through the same melt\nzone per second - which needs more heat to keep up. 225 C sits just under\nInslogic's stated 230 C maximum. First layer 230 C, at that maximum, for\nadhesion. Cheetah's own parent runs 240 C but that is a different polymer;\nstaying inside the Inslogic TDS matters more than matching the parent.\n\nFAN 100 % is from the TDS and is correct for TPU - it does not warp.\nBED 50 C is the TDS floor and matches Prusa's *FLEX* base.\nUse the TEXTURED PEI sheet, per the TDS. On smooth PEI, TPU can bond hard\nenough to damage the sheet.\n\nNOTE ON THE CEILING: 4.0 mm3/s is a ceiling, not a target, but the print profile\nwill actually reach it - infill at 80 mm/s demands 7.2 mm3/s at 0.45 x 0.2, so\nthe cap is what governs infill. This profile therefore genuinely exercises 4.0.\n\nFAILURE MODES TO WATCH: gaps or thinning in perimeters (under-extrusion), or\nfilament dust around the Bondtech gears (grinding). Both mean the material cannot\nsustain the flow - stop, clear the gears, and treat it as evidence that a real\nhigh-flow grade is the fix rather than a profile change.\n\nUNTESTED - built 30 Jul 2026."

File: slicer/filament/inslogic/Inslogic TPU 95A @0.8 nozzle.ini.sparse-bak
# Inslogic TPU 95A — Prusa MK3S+, 0.8 nozzle
# Built from Inslogic TPU 95A Technical Data Sheet (rev. 12.02.2024).
#
# NOTE: the TDS lists 0.4 / 0.6 mm nozzles only — 0.8 is outside vendor spec.
#
# Parent is Generic FLEX @0.8 nozzle. There is NO "Ultrafuse TPU-95A @0.8
# nozzle" in the PrusaResearch bundle for the MK3 family — the 0.8 Ultrafuse
# variants exist only for MK4 / MK4S / XL / COREONE. Generic FLEX @0.8 is the
# only valid soft-TPU 0.8 parent on an MK3S+.
inherits = Generic FLEX @0.8 nozzle
filament_vendor = Inslogic
filament_type = FLEX
filament_diameter = 1.75
filament_density = 1.23
filament_spool_weight = 1000
temperature = 215
first_layer_temperature = 220
bed_temperature = 50
first_layer_bed_temperature = 50
fan_always_on = 1
min_fan_speed = 100
max_fan_speed = 100
bridge_fan_speed = 100
disable_fan_first_layers = 3
filament_max_volumetric_speed = 4.3
filament_notes = "Inslogic TPU 95A @0.8 nozzle — TDS rev. 12.02.2024.\n\nVENDOR SPEC:\nDiameter 1.75 +/- 0.03 mm, 1 kg spool. Density 1.23 g/cm3.\nDrying: 50 C for 4 h.\nNozzle sizes: 0.4 / 0.6 mm — 0.8 IS NOT LISTED by Inslogic.\nNozzle temp: 190-210 C at 50-80 mm/s; 210-230 C at 80-120 mm/s.\nBed: 50-60 C. Bed type: TEXTURED PEI sheet / cool plate.\nShore 95A. HDT(0.45 MPa) 53 C.\n\n215 C (vs 210 C on the 0.4 profile) because a 0.8 nozzle moves more material\nper second, putting it near the boundary of the TDS's two speed bands.\n\nBED SHEET: use the TEXTURED PEI sheet, not the smooth one.\n\nWORTH KNOWING: soft 95A TPU through a 0.8 nozzle on a Bondtech direct drive is\nworkable but not a well-trodden path - the filament path is the limit, not the\nnozzle. If it grinds or under-extrudes, drop to the 0.4/0.6 profile rather than\npushing flow up. 4.3 mm3/s is inherited from Generic FLEX @0.8; treat it as a\nceiling, not a target.\n\nUNTESTED - no calibration print has been run with this profile yet."

File: slicer/filament/inslogic/Inslogic TPU 95A.ini.sparse-bak
# Inslogic TPU 95A — Prusa MK3S+, 0.4 / 0.6 nozzle
# Built from Inslogic TPU 95A Technical Data Sheet (rev. 12.02.2024).
#
# Parent is Generic FLEX, NOT Ultrafuse TPU-95A. That matters — see README.md.
# The Ultrafuse TPU-95A chain descends from Ultrafuse TPC-45D (a near-rigid
# copolyester) and inherits a 15 mm3/s volumetric limit and a 40 C bed from it.
# Generic FLEX is the soft-TPU chain: 1.2 mm3/s and a 50 C bed, which is exactly
# the bed temperature Inslogic specifies.
inherits = Generic FLEX
filament_vendor = Inslogic
filament_type = FLEX
filament_diameter = 1.75
filament_density = 1.23
filament_spool_weight = 1000
temperature = 210
first_layer_temperature = 215
bed_temperature = 50
first_layer_bed_temperature = 50
fan_always_on = 1
min_fan_speed = 100
max_fan_speed = 100
bridge_fan_speed = 100
disable_fan_first_layers = 3
filament_max_volumetric_speed = 1.2
filament_notes = "Inslogic TPU 95A — TDS rev. 12.02.2024.\n\nVENDOR SPEC:\nDiameter 1.75 +/- 0.03 mm, 1 kg spool. Density 1.23 g/cm3.\nDrying: 50 C for 4 h.\nNozzle sizes: 0.4 / 0.6 mm.\nNozzle temp: 190-210 C at 50-80 mm/s; 210-230 C at 80-120 mm/s.\nBed: 50-60 C. Bed type: TEXTURED PEI sheet / cool plate.\nShore 95A. HDT(0.45 MPa) 53 C. Elongation at break 1050 %.\n\nWHY 210 C: the MK3S+ prints TPU slowly (well under 80 mm/s), so the TDS's\nlow-speed band applies. 210 C is the top of that band - highest layer\nadhesion without entering the high-speed range the printer never reaches.\nNote this is well BELOW the 225 C that the Ultrafuse TPU-95A profile uses;\nInslogic's stated maximum is 230 C at speeds this printer will not hit.\n\nBED SHEET: Inslogic specifies a TEXTURED PEI sheet. On a smooth PEI sheet\nTPU bonds hard enough to damage the sheet on removal. Use the textured one.\n\nFAN 100 % is straight from the TDS and is correct here - unlike ASA, TPU does\nnot warp, so full cooling is safe.\n\nFIRST TUNING KNOB: retraction is inherited from Generic FLEX, which sets it to\n0 (no retraction). If stringing is bad on the MK3S+'s direct drive, try ~0.8 mm\nat 25 mm/s before changing anything else.\n\nUNTESTED - no calibration print has been run with this profile yet."
